Repository: Ironarrow98/plastic

File: 2021_final_data.csv (part 1 of 4)
Molecular Weight (g/mol),Density (g/cm3),C in comononmer A,C in comononmer B,%B,CH in A,CH in A+B,CH2 in A,CH2 in A+B,CH3 in A+B,CH bonds A+B,N in A+B,O in A+B,C=O,%C=O,Rings,%C in rings,Tm(°C),Tg (°C),Crystallinity%,"Critical thickness of the specimen (Lcrit, mm)",Surface area (mm2),Specific surface area (mm2/mm3),Pretrement,Level,Temperature,Humidity,pH,k Biodegradation rate (s^-1) first-order,T Lag time (days),A%,Testing duration (days)
100000,1.26,22,6,20,4,9,12,13,0,35,0,13,4,9.756097561,2,39.29,115,-28,10,0.12,45072,16.69333333,0 Dark,1,25,1,7.9,2.36764E-09,0,93.19,90
100000,1.26,22,6,20,4,9,12,13,0,35,0,13,4,9.756097561,2,39.29,115,-28,10,0.12,45072,16.69333333,2 Outdoor,1,25,1,7.9,6.36488E-09,0,93.19,90
140000,1.29,2,0,0,1,1,1,1,0,3,0,1,0,0,0,0,184.09,48,13,0.12,204.8,17.06666667,1 Indoor,0,37,1,7.4,4.9699E-07,0,93.19,14
144000,1.29,2,6,50,1,6,1,2,0,10,0,6,0,0,1,62.5,187,49,14.47,0.12,3219.2,16.76666667,1 Indoor,7,37,1,6.8,0.000088206,0,45.89,4.166666667
540000,1.22,4,0,0,1,1,1,1,1,6,0,2,1,16.66666667,0,0,180,6,88.58,0.385,0.465662571,15.58441558,1 Indoor,4,37,1,6.8,0.000010429,0.01856,97.81,4.75
540000,1.22,4,0,0,1,1,1,1,1,6,0,2,1,16.66666667,0,0,180,6,88.58,0.1,183.8,20.42222222,1 Indoor,4,37,1,6.8,2.82174E-08,0,97.52,70
540000,1.22,4,0,0,1,1,1,1,1,6,0,2,1,16.66666667,0,0,180,6,88.58,0.1,183.8,20.42222222,1 Indoor,5,37,1,6.8,4.44758E-08,0,97.52,70
540000,1.22,4,0,0,1,1,1,1,1,6,0,2,1,16.66666667,0,0,180,6,88.58,0.1,989.6,20.16,1 Indoor,5,37,1,6.8,6.3322E-06,2.238,100,11
540000,1.22,4,0,0,1,1,1,1,1,6,0,2,1,16.66666667,0,0,180,6,88.58,0.1,989.6,20.16,1 Indoor,5,37,1,6.8,0.00000592,N.A.,100,9
540000,1.22,4,0,0,1,1,1,1,1,6,0,2,1,16.66666667,0,0,180,6,88.58,0.1,989.6,20.16,1 Indoor,6,35,1,6.8,4.3553E-07,4.151,35,77
540000,1.22,4,0,0,1,1,1,1,1,6,0,2,1,16.66666667,0,0,180,6,88.58,0.1,989.6,20.16,1 Indoor,6,37,1,6.8,0.000016528,0.7164,95.73,7.1125
397000,1.25,4,5,11.6,1,2,1,3,2,14,0,4,2,15.38461538,0,0,180,4,50,0.1,183.8,20.42222222,1 Indoor,4,37,1,6.8,2.42031E-08,0,99.14,70
397000,1.25,4,5,11.6,1,2,1,3,2,14,0,4,2,15.38461538,0,0,180,4,50,0.1,183.8,20.42222222,1 Indoor,5,37,1,6.8,4.25618E-08,0,99.14,70
397000,1.25,4,5,11.6,1,2,1,3,2,14,0,4,2,15.38461538,0,0,180,4,50,0.1,989.6,20.16,1 Indoor,5,37,1,6.8,1.3287E-07,0,84.29,42
397000,1.25,4,5,11.6,1,2,1,3,2,14,0,4,2,15.38461538,0,0,180,4,50,0.1,989.6,20.16,1 Indoor,5,37,1,6.8,1.1952E-06,0,99.14,9
397000,1.25,4,5,11.6,1,2,1,3,2,14,0,4,2,15.38461538,0,0,180,4,50,0.1,989.6,20.16,1 Indoor,6,35,1,6.8,2.7361E-08,7.875,99.14,77
50000,1.145,6,0,0,0,0,5,5,0,10,0,2,1,12.5,0,0,60,-60,55,0.1,183.8,20.42222222,1 Indoor,4,37,1,6.8,6.2328E-09,0,86.5,70
50000,1.145,6,0,0,0,0,5,5,0,10,0,2,1,12.5,0,0,60,-60,55,0.1,183.8,20.42222222,1 Indoor,5,37,1,6.8,1.52056E-08,0,86.5,70
50000,1.145,6,0,0,0,0,5,5,0,10,0,2,1,12.5,0,0,60,-60,55,0.1,989.6,20.16,1 Indoor,5,37,1,6.8,5.47716E-07,0,86.5,9
50000,1.145,6,0,0,0,0,5,5,0,10,0,2,1,12.5,0,0,60,-60,55,0.1,989.6,20.16,1 Indoor,5,37,1,6.8,9.412E-07,0,16.39,42
540000,1.22,4,0,0,1,1,1,1,1,6,0,2,1,16.66666667,0,0,180,6,88.58,0.1,989.6,20.16,1 Indoor,6,37,1,5.8,0.000007,1.105,29,6.816666667
65000,1.1438,6,0,0,0,0,5,5,0,10,0,2,1,12.5,0,0,62.1,-60,52.01,1.6,1110.4,1.45,1 Indoor,0,37,1,7,1.7674E-06,1.434,8.717,35
118150,1.52,2,0,0,0,0,1,1,0,2,0,2,1,25,0,0,223.3,38.5,52.27,0.12,410.5,16.93333333,1 Indoor,0,37,1,7.4,5.73299E-08,0,93.19,22.91666667
164650,1.318,4,0,0,0,0,3,3,0,6,0,3,1,14.28571429,0,0,106.06,-3.19,59.54,0.12,410.5,16.93333333,1 Indoor,0,37,1,7.4,2.62762E-08,0,93.19,50
300000,1.25,4,5,20,1,2,1,3,2,14,0,4,2,15.38461538,0,0,171.06,1.81,25.83,0.12,410.5,16.93333333,1 Indoor,0,37,1,7.4,2.45294E-09,0,99.14,229.1666667
350000,1.25,4,5,12,1,2,1,3,2,14,0,4,2,15.38461538,0,0,124.9,5,48,0.12,410.5,16.93333333,1 Indoor,0,37,1,7.4,2.93656E-09,0,99.14,229.1666667
800000,1.25,4,0,0,1,1,1,1,1,6,0,2,1,16.66666667,0,0,173.1,4,61.78,0.12,410.5,16.93333333,1 Indoor,0,37,1,7.4,2.26721E-08,0,97.52,104.1666667
700000,1.25,4,0,0,1,1,1,1,1,6,0,2,1,16.66666667,0,0,171,2,56.78,0.12,1814.4,16.8,1 Indoor,5,28,1,6.8,8.978E-08,24.22,97.52,60
230000,1.22,4,0,0,1,1,1,1,1,6,0,2,1,16.66666667,0,0,171,6,56.78,0.12,1814.4,16.8,1 Indoor,5,28,1,6.8,7.5336E-08,18.63,97.52,60
744000,1.22,4,2,2,1,1,1,3,1,10,0,3,1,11.11111111,0,0,170,0,55.12,0.12,1814.4,16.8,1 Indoor,5,28,1,6.8,1.1561E-07,23.37,93.19,60
600000,1.22,4,2,5,1,1,1,3,1,10,0,3,1,11.11111111,0,0,168,-2,54.08,0.12,1814.4,16.8,1 Indoor,5,28,1,6.8,1.6019E-07,23.12,93.19,60
130000,1.22,4,2,10,1,1,1,3,1,10,0,3,1,11.11111111,0,0,165,-5,51.59,0.12,1814.4,16.8,1 Indoor,5,28,1,6.8,4.1794E-07,25.56,93.19,60
110000,1.22,4,2,20,1,1,1,3,1,10,0,3,1,11.11111111,0,0,158,-13,48.17,0.12,1814.4,16.8,1 Indoor,5,28,1,6.8,4.6516E-07,24.31,93.19,60
100000,1.22,4,2,30,1,1,1,3,1,10,0,3,1,11.11111111,0,0,152,-19.3,45.25,0.12,1814.4,16.8,1 Indoor,5,28,1,6.8,4.9664E-07,23.73,100,60
38000,1.68,10,0,0,4,4,2,2,0,8,0,4,2,14.28571429,1,60,250.5,75.5,24,0.25,0.196349541,24,3 UV,6,29,1,7,2.39404E-08,0,93.19,40
38000,1.68,10,0,0,4,4,2,2,0,8,0,4,2,14.28571429,1,60,250.5,75.5,24,0.25,0.196349541,24,3 UV,6,29,1,7,9.46813E-09,0,93.19,40
166000,1.59,8,0,0,6,6,1,1,0,8,0,0,0,0,1,75,270,104,0,0.25,0.196349541,24,3 UV,6,29,1,7,2.12547E-08,0,93.19,40
166000,1.59,8,0,0,6,6,1,1,0,8,0,0,0,0,1,75,270,104,0,0.25,0.196349541,24,3 UV,6,29,1,7,1.85936E-08,0,93.19,40
40000,0.94,2,0,0,0,0,2,2,0,4,0,0,0,0,0,0,120,-120,45.8,0.25,0.196349541,24,3 UV,6,29,1,7,5.01109E-09,0,93.19,40
40000,0.94,2,0,0,0,0,2,2,0,4,0,0,0,0,0,0,120,-120,45.8,0.25,0.196349541,24,3 UV,6,29,1,7,1.99211E-08,0,93.19,40
250000,0.9,3,0,0,1,1,1,1,1,6,0,0,0,0,0,0,164,-10,56,2.4,18.09557368,2.5,3 UV,7,29,1,7,1.1574E-08,0,100,40
250000,0.9,3,0,0,1,1,1,1,1,6,0,0,0,0,0,0,164,-10,56,2.4,18.09557368,2.5,3 UV,7,29,1,7,2.3148E-08,0,100,40
250000,0.9,3,0,0,1,1,1,1,1,6,0,0,0,0,0,0,164,-10,56,0.25,0.196349541,24,3 UV,6,29,1,7,1.13995E-08,0,93.19,40
15792,1.02,15,0,0,0,0,13,13,0,26,0,4,2,10.52631579,0,0,56,-31,45,0.12,204.8,17.06666667,1 Indoor,5,25,1,6.8,4.0639E-08,5.965,85.43,30
65107,1.05,14,0,0,0,0,12,12,0,24,0,4,2,11.11111111,0,0,65,-28,29,0.12,204.8,17.06666667,1 Indoor,5,25,1,6.8,5.2488E-07,6.259,85.43,30
17689,1.07,12,0,0,0,0,10,10,0,20,0,4,2,12.5,0,0,59,-23,59,0.12,204.8,17.06666667,1 Indoor,5,25,1,6.8,1.6528E-06,8.063,68.15,30
69719,1.1,11,0,0,0,0,9,9,0,18,0,4,2,13.33333333,0,0,43,-56,36,0.12,204.8,17.06666667,1 Indoor,5,25,1,6.8,1.5995E-06,4.796,78.25,30
58919,1,16,0,0,0,0,14,14,0,28,0,4,2,10,0,0,71,-16,61,0.12,204.8,17.06666667,1 Indoor,5,25,1,6.8,1.8808E-08,2.215,85.43,30
70971,1.05,13,0,0,0,0,11,11,0,22,0,4,2,11.76470588,0,0,43,-44,37,0.12,204.8,17.06666667,1 Indoor,5,25,1,6.8,7.0266E-07,6.672,85.43,30
13736,1.12,10,0,0,0,0,8,8,0,16,0,4,2,14.28571429,0,0,52,-41,27,0.12,204.8,17.06666667,1 Indoor,5,25,1,6.8,0.000002331,4.821,64.02,30
76440,1.17,9,0,0,0,0,7,7,0,14,0,4,2,15.38461538,0,0,32,-49,24,0.12,204.8,17.06666667,1 Indoor,5,25,1,6.8,1.5104E-06,6.072,64.53,30
79492,1.25,8,0,0,0,0,6,6,0,12,0,4,2,16.66666667,0,0,105,-32,41,0.12,204.8,17.06666667,1 Indoor,5,25,1,6.8,1.0588E-06,21.6,68,30
230000,1.28,3,0,0,1,1,0,0,1,4,0,2,1,20,0,0,187.5,72.5,45.79,0.32,303.36,6.58,1 Indoor,1,25,1,7,6.09772E-11,0,98.3,380
230000,1.28,3,0,0,1,1,0,0,1,4,0,2,1,20,0,0,187.5,72.5,45.79,0.32,303.36,6.58,1 Indoor,1,25,1,7.9,6.09772E-11,0,98.3,380
100000,1.26,10,12,50,0,4,8,12,0,28,0,8,4,13.33333333,1,27.27,115,-28,10,0.32,303.36,6.58,1 Indoor,1,25,1,7,4.9583E-10,0,93.19,380
100000,1.26,10,12,50,0,4,8,12,0,28,0,8,4,13.33333333,1,27.27,115,-28,10,0.32,303.36,6.58,1 Indoor,1,25,1,7.9,3.4676E-10,0,93.19,380
250000,1.22,4,0,0,1,1,1,1,1,6,0,2,1,16.66666667,0,0,176.5,7.5,65.5,0.32,303.36,6.58,1 Indoor,1,25,1,7,2.7465E-09,0,97.52,380
250000,1.22,4,0,0,1,1,1,1,1,6,0,2,1,16.66666667,0,0,176.5,7.5,65.5,0.32,303.36,6.58,1 Indoor,1,25,1,7.9,2.4896E-09,0,97.52,380
38000,1.34,3,2,50,1,1,0,1,1,6,0,4,2,22.22222222,0,0,145,46,1,0.32,303.36,6.58,1 Indoor,1,25,1,7,1.5995E-07,126.9,100,270
38000,1.34,3,2,50,1,1,0,1,1,6,0,4,2,22.22222222,0,0,145,46,1,0.32,303.36,6.58,1 Indoor,1,25,1,7.9,1.581E-07,125.8,100,270
38000,1.34,10,0,0,4,4,2,2,0,8,0,4,2,14.28571429,1,60,250.5,75.5,24,0.32,303.36,6.58,1 Indoor,1,25,1,7,3.26856E-12,0,93.19,380
38000,1.34,10,0,0,4,4,2,2,0,8,0,4,2,14.28571429,1,60,250.5,75.5,24,0.32,303.36,6.58,1 Indoor,1,25,1,7.9,3.26856E-12,0,93.19,380
80000,1.145,6,0,0,0,0,5,5,0,10,0,2,1,12.5,0,0,59,-59,60,0.32,303.36,6.58,1 Indoor,1,25,1,7,4.8264E-10,0,86.5,380
80000,1.145,6,0,0,0,0,5,5,0,10,0,2,1,12.5,0,0,59,-59,60,0.32,303.36,6.58,1 Indoor,1,25,1,7.9,4.3241E-10,0,86.5,380
50000,1.1438,6,6,30,0,5,5,6,0,17,0,7,1,5.263157895,1,41.67,60,-60,55,0.4,0.502654825,15,1 Indoor,0,37,1,7.4,6.4167E-06,0.9169,16.09,90
50000,1.1438,6,6,30,0,5,5,6,0,17,0,7,1,5.263157895,1,41.67,60,-60,55,0.4,0.502654825,15,1 Indoor,7,37,1,7.4,7.3542E-06,0.4616,35.02,90
50000,1.1438,6,6,30,0,5,5,6,0,17,0,7,1,5.263157895,1,41.67,60,-60,55,0.4,0.502654825,15,1 Indoor,7,37,1,7.4,3.6285E-06,0,67.8,90
50000,1.1438,6,6,30,0,5,5,6,0,17,0,7,1,5.263157895,1,41.67,60,-60,55,0.4,0.502654825,15,1 Indoor,7,37,1,7.4,3.0579E-06,0,76.11,90
7200,1.36,6,0,0,0,0,4,4,0,8,0,4,2,20,0,0,100,-13.9,74.47,0.9,259.99,2.56,1 Indoor,6,37,1,6.8,5.55138E-08,0,93.89,7
7200,1.36,6,0,0,0,0,4,4,0,8,0,4,2,20,0,0,100,-13.9,74.47,0.9,259.99,2.56,1 Indoor,6,37,1,6.8,3.9204E-08,0,93.89,7
7200,1.36,6,0,0,0,0,4,4,0,8,0,4,2,20,0,0,100,-13.9,74.47,0.9,259.99,2.56,1 Indoor,6,37,1,6.8,1.70513E-07,0,93.89,7
7200,1.36,6,0,0,0,0,4,4,0,8,0,4,2,20,0,0,100,-13.9,74.47,0.9,259.99,2.56,1 Indoor,7,37,1,6.8,1.82744E-06,0,93.89,7
10000,1.22,8,0,0,0,0,6,6,0,12,0,4,2,16.66666667,0,0,46,-49.5,26.41,0.9,259.99,2.56,1 Indoor,7,37,1,6.8,1.15863E-06,0,93.89,7
10000,1.22,8,0,0,0,0,6,6,0,12,0,4,2,16.66666667,0,0,46,-49.5,26.41,0.9,259.99,2.56,1 Indoor,6,37,1,6.8,8.49123E-08,0,93.89,7
10000,1.22,8,0,0,0,0,6,6,0,12,0,4,2,16.66666667,0,0,46,-49.5,26.41,0.9,259.99,2.56,1 Indoor,6,37,1,6.8,1.5884E-07,0,93.89,7
10000,1.22,8,0,0,0,0,6,6,0,12,0,4,2,16.66666667,0,0,46,-49.5,26.41,0.9,259.99,2.56,1 Indoor,7,37,1,6.8,2.98326E-07,0,93.89,7
200000,1.25,4,5,24,1,2,1,3,2,14,0,4,2,15.38461538,0,0,135,-1.89,25.21,0.9,259.99,2.56,1 Indoor,6,37,1,6.8,1.66862E-09,0,99.14,7
200000,1.25,4,5,24,1,2,1,3,2,14,0,4,2,15.38461538,0,0,135,-1.89,25.21,0.9,259.99,2.56,1 Indoor,6,37,1,6.8,1.66862E-09,0,99.14,7
200000,1.25,4,5,24,1,2,1,3,2,14,0,4,2,15.38461538,0,0,135,-1.89,25.21,0.9,259.99,2.56,1 Indoor,7,37,1,6.8,8.15524E-07,0,99.14,7
200000,1.25,4,5,24,1,2,1,3,2,14,0,4,2,15.38461538,0,0,135,-1.89,25.21,0.9,259.99,2.56,1 Indoor,7,37,1,6.8,1.22919E-06,0,99.14,7
57759,1.11,2,0,0,0,0,2,2,0,4,0,1,0,0,0,0,69,-28.15,93,0.385,0.465662571,15.58441558,1 Indoor,4,22,1,7.4,7.7106E-07,21.35,100,65
57759,1.11,2,0,0,0,0,2,2,0,4,0,1,0,0,0,0,69,-28.15,93,0.385,0.465662571,15.58441558,1 Indoor,1,22,1,7.4,7.691E-07,4.157,15.21,133
26642,1.11,2,0,0,0,0,2,2,0,4,0,1,0,0,0,0,63,-32,91,0.385,0.465662571,15.58441558,1 Indoor,4,22,1,7.4,3.1389E-06,21.38,95.63,61
26642,1.11,2,0,0,0,0,2,2,0,4,0,1,0,0,0,0,63,-32,91,0.385,0.465662571,15.58441558,1 Indoor,1,22,1,7.4,1.0094E-06,0,15.11,133
14629,1.11,2,0,0,0,0,2,2,0,4,0,1,0,0,0,0,67,-36,90,0.385,0.465662571,15.58441558,1 Indoor,4,22,1,7.4,0.000003294,3.732,100,27
14629,1.11,2,0,0,0,0,2,2,0,4,0,1,0,0,0,0,67,-36,90,0.385,0.465662571,15.58441558,1 Indoor,1,22,1,7.4,8.2766E-07,17.83,42.81,176
10310,1.11,2,0,0,0,0,2,2,0,4,0,1,0,0,0,0,65,-41,89,0.385,0.465662571,15.58441558,1 Indoor,4,22,1,7.4,3.2894E-06,3.734,100,28
10310,1.11,2,0,0,0,0,2,2,0,4,0,1,0,0,0,0,65,-41,89,0.385,0.465662571,15.58441558,1 Indoor,1,22,1,7.4,3.7581E-07,17.44,80.34,181
7426,1.11,2,0,0,0,0,2,2,0,4,0,1,0,0,0,0,63,-41,89,0.385,0.465662571,15.58441558,1 Indoor,4,22,1,7.4,0.000004691,3.678,100,27
7426,1.11,2,0,0,0,0,2,2,0,4,0,1,0,0,0,0,63,-41,89,0.385,0.465662571,15.58441558,1 Indoor,1,22,1,7.4,4.4826E-07,20.24,95.5,165
4519,1.11,2,0,0,0,0,2,2,0,4,0,1,0,0,0,0,55,-41,89,0.385,0.465662571,15.58441558,1 Indoor,4,22,1,7.4,2.1979E-06,1.238,100,30
4519,1.11,2,0,0,0,0,2,2,0,4,0,1,0,0,0,0,55,-41,89,0.385,0.465662571,15.58441558,1 Indoor,1,22,1,7.4,3.3796E-07,18.3,100,123
4519,1.11,2,0,0,0,0,2,2,0,4,0,1,0,0,0,0,55,-41,89,0.385,0.465662571,15.58441558,1 Indoor,4,22,1,7.4,0.000002022,4.21,88.13,29
4519,1.11,2,0,0,0,0,2,2,0,4,0,1,0,0,0,0,55,-41,89,0.385,0.465662571,15.58441558,1 Indoor,1,22,1,7.4,2.0463E-07,31.51,95.94,123
2009,1.11,2,0,0,0,0,2,2,0,4,0,1,0,0,0,0,55,-41,87,0.385,0.465662571,15.58441558,1 Indoor,4,22,1,7.4,0.000006478,2.954,98.05,28
2009,1.11,2,0,0,0,0,2,2,0,4,0,1,0,0,0,0,55,-41,87,0.385,0.465662571,15.58441558,1 Indoor,1,22,1,7.4,1.3287E-06,7.542,95.94,28
974,1.11,2,0,0,0,0,2,2,0,4,0,1,0,0,0,0,35,-53.6,86,0.385,0.465662571,15.58441558,1 Indoor,4,22,1,7.4,0.000007265,1.403,91.35,36
974,1.11,2,0,0,0,0,2,2,0,4,0,1,0,0,0,0,35,-53.6,86,0.385,0.465662571,15.58441558,1 Indoor,1,22,1,7.4,0.000023877,6.431,97.19,28
251,1.11,2,0,0,0,0,2,2,0,4,0,1,0,0,0,0,6,-66.15,84,0.385,0.465662571,15.58441558,1 Indoor,4,22,1,7.4,2.3449E-06,1.194,96.9,36
251,1.11,2,0,0,0,0,2,2,0,4,0,1,0,0,0,0,6,-66.15,84,0.385,0.465662571,15.58441558,1 Indoor,1,22,1,7.4,1.0222E-06,3.692,100,41
183750,1.22,4,0,0,0,0,3,3,0,6,0,2,1,16.66666667,0,0,50,-44,13.1,0.23,8509.8,8.757190635,1 Indoor,6,37,1,7,4.174E-08,0,97.52,30
183750,1.22,4,0,0,0,0,3,3,0,6,0,2,1,16.66666667,0,0,50,-44,13.1,0.23,8509.8,8.757190635,1 Indoor,6,37,1,7,1.61582E-08,0,97.52,30
183750,1.22,7,4,20,4,4,3,6,0,16,1,7,2,10.52631579,1,63.64,74.9,-20,10,0.23,8509.8,8.757190635,1 Indoor,6,37,1,7,1.04055E-06,0,100,30
183750,1.22,4,0,0,0,0,3,3,0,6,0,2,1,16.66666667,0,0,50,-44,13.1,0.23,8509.8,8.757190635,1 Indoor,6,37,1,7,6.91393E-08,0,97.52,30
183750,1.22,4,0,0,0,0,3,3,0,6,0,2,1,16.66666667,0,0,50,-44,13.1,0.23,8509.8,8.757190635,1 Indoor,6,37,1,7,7.87226E-08,0,97.52,30
183750,1.22,7,4,20,4,4,3,6,0,16,1,7,2,10.52631579,1,63.64,74.9,-20,10,0.23,8509.8,8.757190635,1 Indoor,6,37,1,7,3.06647E-07,0,93.19,30
183750,1.22,7,4,20,4,4,3,6,0,16,1,7,2,10.52631579,1,63.64,74.9,-20,10,0.23,8509.8,8.757190635,1 Indoor,6,37,1,7,6.53476E-07,0,93.19,30
183750,1.22,7,4,20,4,4,3,6,0,16,1,7,2,10.52631579,1,63.64,74.9,-20,10,0.23,8509.8,8.757190635,1 Indoor,6,37,1,7,5.41644E-07,0,93.19,30
46000,1.305,7,0,0,0,0,5,5,0,10,0,4,2,18.18181818,0,0,45,-35,32,0.5,5100,4.08,1 Indoor,7,30,1,7.2,1.1725E-06,2.692,69.83,35
46000,1.305,7,0,0,0,0,5,5,0,10,0,4,2,18.18181818,0,0,45,-35,32,0.5,5100,4.08,1 Indoor,0,30,1,7.2,1.7708E-06,0.3898,8.255,35
100289,1.1438,6,11,20,0,0,5,14,0,28,0,6,3,13.04347826,0,0,66.3,-60,56.5,0.5,5100,4.08,1 Indoor,7,30,1,7.2,2.1655E-06,0,16.38,35
143160,1.1438,6,0,0,0,0,5,5,0,10,0,2,1,12.5,0,0,67.2,-61.6,62.01,0.5,5100,4.08,1 Indoor,0,30,1,7.2,3.3218E-09,0,86.5,35
143160,1.1438,6,0,0,0,0,5,5,0,10,0,2,1,12.5,0,0,67.2,-61.6,62.01,0.5,5100,4.08,1 Indoor,7,30,1,7.2,1.5637E-06,0,6.331,35
100289,1.1438,6,11,30,0,0,5,14,0,28,0,6,3,13.04347826,0,0,65.8,-60,56,0.5,5100,4.08,1 Indoor,7,30,1,7.2,1.7847E-06,0,21.13,35
100289,1.1438,6,11,10,0,0,5,14,0,28,0,6,3,13.04347826,0,0,65.6,-60,55.5,0.5,5100,4.08,1 Indoor,7,30,1,7.2,2.0382E-06,0,10.54,35
100289,1.1438,6,11,40,0,0,5,14,0,28,0,6,3,13.04347826,0,0,65.5,-60,55,0.5,5100,4.08,1 Indoor,7,30,1,7.2,1.4456E-06,0,36.06,35
65936,1.25,13,0,0,0,0,11,11,0,22,0,4,2,11.76470588,0,0,55.3,-52.5,42.1,0.4,424,5.3,1 Indoor,7,37,1,7.2,3.0752E-06,0.2594,100,15
86343,1.25,13,0,0,0,0,11,11,0,22,0,4,2,11.76470588,0,0,60.3,-52.9,45.4,0.4,424,5.3,1 Indoor,7,37,1,7.2,1.8646E-06,0,66.5,30
485000,1.22,4,0,0,1,1,1,1,1,6,0,2,1,16.66666667,0,0,175,-4.5,61.07,0.04,410.5,50.26666667,1 Indoor,0,37,1,7.4,6.8958E-06,0,1.15,30
485000,1.22,4,0,0,1,1,1,1,1,6,0,2,1,16.66666667,0,0,175,-4.5,61.07,0.04,410.5,50.26666667,1 Indoor,0,37,1,7.4,2.4618E-06,0,1.9,30
485000,1.22,4,0,0,1,1,1,1,1,6,0,2,1,16.66666667,0,0,175,-4.5,61.07,0.04,410.5,50.26666667,1 Indoor,0,37,1,7.4,3.9329E-06,0,2.7,30
485000,1.22,4,0,0,1,1,1,1,1,6,0,2,1,16.66666667,0,0,174,5,62,0.04,410.5,50.26666667,1 Indoor,0,37,1,7.4,0.000010241,0,1,30
438,1.28,3,0,0,1,1,0,0,1,4,0,2,1,20,0,0,65,-11.8,0.1,5,78.53981634,1.2,1 Indoor,5,20,0.4375,7.4,0.000026505,12.57,100,28
452,1.26,3,0,0,1,1,0,0,1,4,0,2,1,20,0,0,65,-12.3,0.1,5,78.53981634,1.2,1 Indoor,5,20,0.4375,7.4,2.2315E-06,9.06,100,28
381,1.27,3,0,0,1,1,0,0,1,4,0,2,1,20,0,0,60,-19.2,0.1,5,78.53981634,1.2,1 Indoor,5,20,0.4375,7.4,1.4595E-06,4.035,100,28
319,1.26,3,0,0,1,1,0,0,1,4,0,2,1,20,0,0,55,-26.3,0.1,5,78.53981634,1.2,1 Indoor,5,20,0.4375,7.4,3.3681E-06,4.35,100,28
393,1.24,3,0,0,1,1,0,0,1,4,0,2,1,20,0,0,55,-26.8,0.1,5,78.53981634,1.2,1 Indoor,5,20,0.4375,7.4,1.0957E-06,3.327,100,28
325,1.26,3,0,0,1,1,0,0,1,4,0,2,1,20,0,0,50,-29.2,0.1,5,78.53981634,1.2,1 Indoor,5,20,0.4375,7.4,1.6551E-06,7.227,100,28
157503,1.26,3,0,0,1,1,0,0,1,4,0,2,1,20,0,0,170,65,37.6,0.08,1208,25.16666667,1 Indoor,0,30,1,7,4.8206E-09,0,98.3,20
157503,1.26,3,0,0,1,1,0,0,1,4,0,2,1,20,0,0,170,65,37.6,0.08,1208,25.16666667,1 Indoor,7,30,1,7.5,1.0814E-07,8.489,98.3,20
157503,1.26,3,0,0,1,1,0,0,1,4,0,2,1,20,0,0,170,65,37.6,0.08,1208,25.16666667,1 Indoor,7,30,1,8,8.1412E-07,11.43,98.3,20
103500,1.34,3,2,32,1,1,0,1,1,6,0,4,2,22.22222222,0,0,155,49,1,0.12,410.5,16.93333333,1 Indoor,5,26,0.4375,7.4,1.6331E-08,4.9126,93.19,175
103500,1.34,3,2,32,1,1,0,1,1,6,0,4,2,22.22222222,0,0,155,49,1,0.12,410.5,16.93333333,1 Indoor,0,26,1,7.4,4.6362E-09,0,93.19,175
38000,1.34,2,3,46,0,1,1,1,1,6,0,4,2,22.22222222,0,0,145,45.6,1,0.12,410.5,16.93333333,1 Indoor,5,26,0.4375,7.4,3.8938E-07,13.048,93.19,84
38000,1.34,2,3,46,0,1,1,1,1,6,0,4,2,22.22222222,0,0,145,45.6,1,0.12,410.5,16.93333333,1 Indoor,0,26,1,7.4,3.1696E-07,55.706,100,140
275500,1.1438,6,4,30,0,1,5,6,1,16,0,4,2,14.28571429,0,0,63.5,-60,50,2,3960,1.1,1 Indoor,0,30,1,7,3.2465E-09,0,93.19,40
275500,1.1438,6,4,30,0,1,5,6,1,16,0,4,2,14.28571429,0,0,63.5,-60,50,2,3960,1.1,1 Indoor,3,30,1,7,5.3958E-08,3.996,93.19,40
55000,1.145,6,0,0,0,0,5,5,0,10,0,2,1,12.5,0,0,61.4,-60,26,2,3960,1.1,1 Indoor,0,30,1,7,2.1192E-09,0,93.19,40
55000,1.145,6,0,0,0,0,5,5,0,10,0,2,1,12.5,0,0,61.4,-60,26,2,3960,1.1,1 Indoor,3,30,1,7,3.772E-08,0,93.19,40
790000,1.25,4,0,0,1,1,1,1,1,6,0,2,1,16.66666667,0,0,173.1,4,61.78,2,3960,1.1,1 Indoor,0,30,1,7,4.8067E-09,0.1606,97.52,40
790000,1.25,4,0,0,1,1,1,1,1,6,0,2,1,16.66666667,0,0,173.1,4,61.78,2,3960,1.1,1 Indoor,3,30,1,7,9.1968E-08,10.6,97.52,40
790000,1.22,4,0,0,1,1,1,1,1,6,0,2,1,16.66666667,0,0,173.1,4,53.55,2,3960,1.1,1 Indoor,0,30,1,7,3.8738E-09,0,93.19,40
790000,1.22,4,0,0,1,1,1,1,1,6,0,2,1,16.66666667,0,0,173.1,4,53.55,2,3960,1.1,1 Indoor,3,30,1,7,1.1597E-07,13.13,93.19,40
1188000,1.25,4,0,0,1,1,1,1,1,6,0,2,1,16.66666667,0,0,175,6,61.78,0.01,400.6,200.3,1 Indoor,5,31,1,7,2.2697E-08,0,97.52,60
1188000,1.25,4,0,0,1,1,1,1,1,6,0,2,1,16.66666667,0,0,175,6,61.78,0.01,400.6,200.3,1 Indoor,5,31,1,7,0.000010523,0,17.73,60
1188000,1.25,4,0,0,1,1,1,1,1,6,0,2,1,16.66666667,0,0,175,6,61.78,0.01,400.6,200.3,1 Indoor,5,31,1,7,5.956E-09,5.385,97.52,60
48400,1.29,2,0,0,1,1,1,1,0,3,0,1,0,0,0,0,220,65,55,0.03,5006,66.74666667,1 Indoor,N.A.,58,0.478,8,1.6204E-07,0,18.5,180
124250,1.29,2,6,40,1,6,1,2,0,10,0,6,0,0,1,62.5,187,54,25.85,0.03,5006,66.74666667,1 Indoor,N.A.,58,0.478,8,2.2512E-07,0,38.47,180
80000,1.29,2,6,20,1,6,1,2,0,10,0,6,0,0,1,62.5,170,50,25,0.03,5006,66.74666667,1 Indoor,N.A.,58,0.478,8,1.151E-07,2.792,32.12,180
40000,1.34,10,0,0,4,4,2,2,0,8,0,4,2,14.28571429,1,60,257,78,19.1,0.5,410.5,4.285714286,3 UV,2,25,1,7.9,9.56E-09,N.A.,100,839.5
250000,0.9,3,0,0,1,1,1,1,1,6,0,0,0,0,0,0,164,-10,56,0.8,410.5,2.785714286,2 Outdoor,2,25,1,7.9,4.15E-10,0,100,19345
250000,0.9,3,0,0,1,1,1,1,1,6,0,0,0,0,0,0,164,-10,56,0.8,410.5,2.785714286,3 UV,2,25,1,7.9,2.53E-10,0,100,31755
160000,0.95,2,0,0,0,0,2,2,0,4,0,0,0,0,0,0,135,-100,69,0.5,410.5,4.285714286,2 Outdoor,2,25,1,7.9,3.79E-10,0,100,21170
160000,0.95,2,0,0,0,0,2,2,0,4,0,0,0,0,0,0,135,-100,69,0.5,410.5,4.285714286,3 UV,2,25,1,7.9,8.45E-10,0,100,9490
160000,0.95,2,0,0,0,0,2,2,0,4,0,0,0,0,0,0,135,-100,69,10,600,0.6,2 Outdoor,2,25,1,7.9,1.83E-11,0,100,438000
160000,0.95,2,0,0,0,0,2,2,0,4,0,0,0,0,0,0,135,-100,69,10,600,0.6,3 UV,2,25,1,7.9,4.14E-11,0,100,193450
40000,0.92,2,0,0,0,0,2,2,0,4,0,0,0,0,0,0,120,-120,45.8,0.1,410.5,20.28571429,2 Outdoor,2,25,1,7.9,6.46E-09,0,100,1241
40000,0.92,2,0,0,0,0,2,2,0,4,0,0,0,0,0,0,120,-120,45.8,0.1,410.5,20.28571429,3 UV,2,25,1,7.9,4.4E-09,0,100,1825
149947.4,1.04,8,0,0,6,6,1,1,0,8,0,0,0,0,1,75,270,100,0,2,3520,1.1,1 Indoor,6,28,1,7.01,4.86962E-09,0,93.19,56
149947.4,1.04,8,0,0,6,6,1,1,0,8,0,0,0,0,1,75,270,100,0,2,3520,1.1,1 Indoor,6,28,1,7.01,4.05377E-09,0,93.19,56
21875,1.2,6,6,50,0,0,5,10,0,20,1,3,2,12.5,0,0,115.7,30,0,0.03,2454.2,66.78095238,1 Indoor,6,20,1,7.4,5.2245E-07,1.803,93.19,19
27962,1.2,12,12,50,0,0,10,20,0,40,2,6,4,12.5,0,0,115.7,30,0,0.03,2454.2,66.78095238,1 Indoor,6,20,1,7.4,5.5799E-07,2.449,93.19,19
137000,1.23,3,5,20,1,2,0,1,2,10,0,6,3,21.42857143,0,0,146,42.5,50,0.1,5020,20.08,1 Indoor,2,25,1,7.9,9.1875E-07,0,79.48,34
137000,1.23,3,5,20,1,2,0,1,2,10,0,6,3,21.42857143,0,0,146,42.5,50,2,316,1.58,2 Outdoor,2,25,1,7.9,1.5872E-07,170.1,100,270
100000,1.34,2,3,40,0,1,1,1,1,6,0,4,2,22.22222222,0,0,120,40,1,0.1,5020,20.08,1 Indoor,2,25,1,7.9,1.9282E-06,0.1847,92.94,34
100000,1.34,2,3,40,0,1,1,1,1,6,0,4,2,22.22222222,0,0,120,40,1,2,316,1.58,2 Outdoor,2,25,1,7.9,2.66503E-06,0,100,30
960000,1.26,3,0,0,1,1,0,0,1,4,0,2,1,20,0,0,176,64,30.8,0.1,5020,20.08,1 Indoor,2,25,1,7.9,5.0567E-09,3.242,98.3,30
960000,1.26,3,0,0,1,1,0,0,1,4,0,2,1,20,0,0,176,64,30.8,2,316,1.58,2 Outdoor,2,25,1,7.9,1.8916E-09,76.44,98.3,270
120000,1.23,6,3,25,2,3,0,2,2,13,0,5,2,14.28571429,0,0,146,42.5,50,0.5,220,4.4,1 Indoor,7,37,1,7,0.000008206,1.114,93.19,3
120000,1.23,6,3,25,2,3,0,2,2,13,0,5,2,14.28571429,0,0,146,42.5,50,0.5,220,4.4,1 Indoor,7,37,1,7,2.4525E-06,0.7968,93.19,3
147000,1.26,3,0,0,1,1,0,0,1,4,0,2,1,20,0,0,152,65,1.7,0.5,220,4.4,1 Indoor,7,37,1,7,4.397E-07,0,98.3,3
35000,1.32,3,0,0,1,1,0,0,1,4,0,2,1,20,0,0,165,60,30.8,0.675,227,3.36,3 UV,0,37,1,7,7.6427E-08,42.69,100,390
35000,1.32,3,0,0,1,1,0,0,1,4,0,2,1,20,0,0,165,60,30.8,0.675,227,3.36,3 UV,0,37,1,7,9.429E-08,9.339,100,390
104500,1.29,2,6,37.5,1,6,1,2,0,10,0,6,0,0,1,62.5,178,45,24.19,0.12,2016.8,16.80666667,1 Indoor,4,21,1,6.5,2.2674E-07,0,93.19,28
104500,1.29,2,6,37.5,1,6,1,2,0,10,0,6,0,0,1,62.5,178,45,24.19,0.12,2016.8,16.80666667,1 Indoor,4,33,1,8,2.9618E-07,0,93.19,28
104500,1.26,6,2,75,5,6,1,2,0,10,0,6,0,0,1,62.5,240,198,80,0.12,2016.8,16.80666667,1 Indoor,4,21,1,6.5,6.2431E-08,0,93.19,28
104500,1.26,6,2,75,5,6,1,2,0,10,0,6,0,0,1,62.5,240,198,80,0.12,2016.8,16.80666667,1 Indoor,4,33,1,8,2.5289E-06,0,17.78,28
485000,1.25,9,0,0,2,2,3,3,2,14,0,4,2,15.38461538,0,0,171,5,70,0.12,410.5,16.93333333,1 Indoor,5,25,0.4375,7.4,2.1238E-06,0,82,28
650000,1.25,4,5,6,1,2,1,3,2,14,0,4,2,15.38461538,0,0,165,3.5,65,0.12,410.5,16.93333333,1 Indoor,5,25,0.4375,7.4,0.000028218,0,85,28
650000,1.25,4,5,6,1,2,1,3,2,14,0,4,2,15.38461538,0,0,165,3.5,65,0.12,410.5,16.93333333,1 Indoor,5,25,0.4375,7.4,1.8935E-06,3.107,100,28
485000,1.25,9,0,0,2,2,3,3,2,14,0,4,2,15.38461538,0,0,171,5,70,0.12,410.5,16.93333333,1 Indoor,5,25,0.4375,7.4,5.2778E-07,0,93.19,28
433500,1.25,9,0,0,2,2,3,3,2,14,0,4,2,15.38461538,0,0,169,4,68,0.12,410.5,16.93333333,1 Indoor,5,25,0.4375,7.4,2.2812E-06,0,83.5,28
433500,1.25,9,0,0,2,2,3,3,2,14,0,4,2,15.38461538,0,0,169,4,68,0.12,410.5,16.93333333,1 Indoor,5,25,0.4375,7.4,1.3275E-06,0,93.19,28
288000,1.25,9,0,0,2,2,3,3,2,14,0,4,2,15.38461538,0,0,161,-0.9,53,0.12,410.5,16.93333333,1 Indoor,5,25,0.4375,7.4,2.5405E-06,0,84,28
288000,1.25,9,0,0,2,2,3,3,2,14,0,4,2,15.38461538,0,0,161,-0.9,53,0.12,410.5,16.93333333,1 Indoor,5,25,0.4375,7.4,0.000001456,0,100,28
160000,1.144,6,0,0,0,0,5,5,0,10,0,2,1,12.5,0,0,63,-60,55,0.25,0.196,24,1 Indoor,5,25,0.4375,7.4,1.2419E-06,4.933,80,28
160000,1.144,6,0,0,0,0,5,5,0,10,0,2,1,12.5,0,0,63,-60,55,0.25,0.196,24,3 UV,5,25,0.4375,7.4,1.0228E-06,1.623,89.77,28
322000,1.142,6,0,0,0,0,5,5,0,10,0,2,1,12.5,0,0,64,-60,52,0.25,0.196,24,1 Indoor,5,25,0.4375,7.4,1.2917E-06,4.771,85,28
322000,1.142,6,0,0,0,0,5,5,0,10,0,2,1,12.5,0,0,64,-60,52,0.25,0.196,24,3 UV,5,25,0.4375,7.4,1.5266E-06,0.5432,90.33,28
220000,1.28,3,0,0,1,1,0,0,1,4,0,2,1,20,0,0,156.2,59.5,27.06,0.152,4833.44,13.25,1 Indoor,0,23,1,7,2.9919E-09,62.74,98.3,365
220000,1.28,3,0,0,1,1,0,0,1,4,0,2,1,20,0,0,156.2,59.5,27.06,0.152,4833.44,13.25,1 Indoor,0,23,1,1.2,5.6968E-09,6.178,98.3,90
220000,1.28,3,0,0,1,1,0,0,1,4,0,2,1,20,0,0,156.2,59.5,27.06,0.152,4833.44,13.25,1 Indoor,0,23,1,12.7,1.9086E-07,13.56,98.3,90
23000,1.145,6,0,0,0,0,5,5,0,10,0,2,1,12.5,0,0,60,-60,61,0.06,419.5,33.6,1 Indoor,6,35,1,7,2.1215E-06,6.14,25.5,28.33333333
23000,1.145,6,0,0,0,0,5,5,0,10,0,2,1,12.5,0,0,60,-60,61,0.06,419.5,33.6,1 Indoor,6,35,1,7,1.4363E-06,7.114,30,28.33333333
39000,1.25,6,20,50,0,8,5,9,0,26,2,12,5,12.5,2,46.15,45,-35,15,0.25,347.75,8.43,1 Indoor,0,37,1,7.4,2.6007E-08,0,93.19,28
39000,1.25,6,20,50,0,8,5,9,0,26,2,12,5,12.5,2,46.15,45,-35,15,0.25,347.75,8.43,1 Indoor,0,37,1,13,1.7697E-07,0,93.19,28
39000,1.25,6,20,50,0,8,5,9,0,26,2,12,5,12.5,2,46.15,45,-35,15,0.25,347.75,8.43,1 Indoor,0,37,1,7.4,1.2911E-07,0,93.19,28
39000,1.25,6,20,50,0,8,5,9,0,26,2,12,5,12.5,2,46.15,45,-35,15,0.25,347.75,8.43,1 Indoor,0,37,1,13,3.5806E-07,0,93.19,28
398800,1.25,4,5,88,1,2,1,3,2,14,0,4,2,15.38461538,0,0,177,4,50,4,5120,0.711111111,2 Outdoor,1,14.2,1,8.05,3.3449E-09,38.43,99.14,360
398800,1.25,4,5,8,1,2,1,3,2,14,0,4,2,15.38461538,0,0,177,4,50,4,5120,0.711111111,2 Outdoor,1,4,1,8.05,1.4039E-11,1.986,99.14,360
398800,1.25,4,5,8,1,2,1,3,2,14,0,4,2,15.38461538,0,0,177,4,50,4,5120,0.711111111,2 Outdoor,1,25,1,8.05,4.7627E-10,155.2,99.14,360
398800,1.25,4,5,8,1,2,1,3,2,14,0,4,2,15.38461538,0,0,177,4,50,4,5120,0.711111111,2 Outdoor,1,40,1,8.05,6.7685E-10,54.93,99.14,360
455000,1.25,4,5,8,1,2,1,3,2,14,0,4,2,15.38461538,0,0,172,4,47,0.2,48128,10.02666667,2 Outdoor,2,15.35,1,7.9,2.8079E-08,37.52,99.14,180
455000,1.25,4,5,8,1,2,1,3,2,14,0,4,2,15.38461538,0,0,172,4,47,0.5,0.785398163,12,1 Indoor,2,25,1,7.9,1.4016E-07,18.3,100,215
33800,1.25,15,11,18.18,1,2,9,15,2,38,4,11,7,17.07317073,0,0,41.5,-34.9,60.4,1,510,2.266666667,1 Indoor,0,52.5,1,7.4,5.6354E-07,1.487,93.19,4
33800,1.25,15,11,18.18,1,2,9,15,2,38,4,11,7,17.07317073,0,0,41.5,-34.9,60.4,1,510,2.266666667,1 Indoor,7,52.5,1,7.4,4.9583E-07,0.0699,93.19,4
2000,1.1438,6,0,0,0,0,5,5,0,10,0,2,1,12.5,0,0,38,-60,25,1,510,2.266666667,1 Indoor,0,52.5,1,7.4,0.0000825,0.0711,86.5,4
2000,1.1438,6,0,0,0,0,5,5,0,10,0,2,1,12.5,0,0,38,-60,25,1,510,2.266666667,1 Indoor,7,52.5,1,7.4,7.5972E-06,0.0863,86.5,4
735000,1.22,4,0,0,1,1,1,1,1,6,0,2,1,16.66666667,0,0,178,4,60,0.1,204,20.4,1 Indoor,2,25,1,7.7,1.5579E-06,6.99,91.2,28
87000,1.36,6,0,0,0,0,4,4,0,8,0,4,2,20,0,0,106,-7,61,0.1,204,20.4,1 Indoor,2,25,1,7.7,3.4398E-06,4.858,91.52,21
39900,1.09,12,0,0,0,0,10,10,0,20,0,4,2,12.5,0,0,78,-29.15,67,0.1,204,20.4,1 Indoor,2,25,1,7.7,1.5185E-08,7.471,85.43,28
31500,1.05,14,0,0,0,0,12,12,0,24,0,4,2,11.11111111,0,0,67,-66,68,0.1,204,20.4,1 Indoor,2,25,1,7.7,4.3889E-08,0,85.43,28
81000,1.12,10,0,0,0,0,8,8,0,16,0,4,2,14.28571429,0,0,60,-41,70,0.1,204,20.4,1 Indoor,2,25,1,7.7,1.8634E-07,5.596,85.43,28
144000,1.22,8,0,0,0,0,6,6,0,12,0,4,2,16.66666667,0,0,49,-46,74,0.1,204,20.4,1 Indoor,2,25,1,7.7,8.3958E-07,9.366,86.95,28
483600,1.25,4,5,4,1,2,1,3,2,14,0,4,2,15.38461538,0,0,172,3,57,0.075,10022.5,26.73,2 Outdoor,1,22,1,7.9,9.60942E-08,0,99.14,21
483600,1.25,4,5,4,1,2,1,3,2,14,0,4,2,15.38461538,0,0,172,3,57,0.1,204,20.4,1 Indoor,2,25,1,7.7,1.4919E-06,4.592,85.61,28
288000,1.25,4,5,9,1,2,1,3,2,14,0,4,2,15.38461538,0,0,161,-0.9,53.56,2.075,10622.5,1.02,2 Outdoor,1,21,1,7.9,6.5472E-09,0,99.14,119
272500,1.25,4,5,12,1,2,1,3,2,14,0,4,2,15.38461538,0,0,158,0,50,0.1,204,20.4,1 Indoor,2,25,1,7.7,1.6215E-06,2.598,80.14,28
242000,1.25,4,5,13,1,2,1,3,2,14,0,4,2,15.38461538,0,0,156.5,-5,53,2.075,10622.5,1.02,2 Outdoor,1,21,1,7.9,7.04785E-09,0,99.14,21
457700,1.25,4,5,14,1,2,1,3,2,14,0,4,2,15.38461538,0,0,155,1,54,0.1,204,20.4,1 Indoor,2,25,1,7.7,0.000003978,2.196,82.98,28
214200,1.25,4,5,15,1,2,1,3,2,14,0,4,2,15.38461538,0,0,150.18,-3.8,50.34,2.075,10622.5,1.02,2 Outdoor,1,21,1,7.9,4.80473E-09,0,99.14,119
714000,1.25,4,5,21,1,2,1,3,2,14,0,4,2,15.38461538,0,0,135,-2,59,0.1,204,20.4,1 Indoor,2,25,1,7.7,2.4861E-06,2.275,78.41,28
854000,1.25,4,5,61,1,2,1,3,2,14,0,4,2,15.38461538,0,0,101.93,-12,51.92,0.075,10022.5,26.73,2 Outdoor,1,22,1,7.9,0.000000127,0,99.14,21
976600,1.25,4,5,80,1,2,1,3,2,14,0,4,2,15.38461538,0,0,95,-12,52,0.1,204,20.4,1 Indoor,2,25,1,7.7,7.5694E-08,0,84.29,28
666600,1.232,4,4,44,0,1,3,4,1,12,0,4,2,16.66666667,0,0,46,-23,10,0.1,204,20.4,1 Indoor,2,25,1,7.7,1.2639E-06,3.674,72.5,28
1161600,1.232,4,4,20,1,1,1,4,1,12,0,4,2,16.66666667,0,0,156,-8,38,0.1,204,20.4,1 Indoor,2,25,1,7.7,2.4178E-06,5.853,85.91,28
1037400,1.232,4,4,6,1,1,1,4,1,12,0,4,2,16.66666667,0,0,162,-1,56,0.125,10037.5,16.06,2 Outdoor,1,14,1,7.9,7.0868E-08,5.504,93.19,56
1037400,1.232,4,4,6,1,1,1,4,1,12,0,4,2,16.66666667,0,0,162,-1,56,0.125,10037.5,16.06,2 Outdoor,1,24,1,7.9,1.32058E-07,0,93.19,56
591100,1.232,4,4,5,1,1,1,4,1,12,0,4,2,16.66666667,0,0,169,-1,50,0.1,204,20.4,1 Indoor,2,25,1,7.7,0.000001581,4.188,86.82,28
113900,1.1438,6,0,0,0,0,5,5,0,10,0,2,1,12.5,0,0,62,-70,55,0.1,204,20.4,1 Indoor,2,25,1,7.7,1.79015E-06,0,75,28
779700,1.22,4,0,0,0,0,3,3,0,6,0,2,1,16.66666667,0,0,53,-48,34,0.1,204,20.4,1 Indoor,2,25,1,7.7,2.4201E-06,4.393,82.61,28
79200,1.25,8,0,0,0,0,6,6,0,12,0,4,2,16.66666667,0,0,117,-32,63,0.1,204,20.4,1 Indoor,2,25,1,7.7,1.234E-08,0,68,28
1459200,1.25,4,0,0,1,1,1,1,1,6,0,2,1,16.66666667,0,0,175,6,71,0.075,10022.5,26.73,2 Outdoor,1,22,1,7.9,9.87704E-08,0,97.52,21
512200,1.232,4,4,10,1,1,1,4,1,12,0,4,2,16.66666667,0,0,159,-4.5,50,0.075,10022.5,26.73,2 Outdoor,1,22,1,7.9,1.0382E-07,0,93.19,21
200200,1.233,3,0,0,0,0,2,2,0,4,0,2,1,20,0,0,77,-19,37,0.1,204,20.4,1 Indoor,2,25,1,7.7,1.4155E-06,0,4.499,28
95700,1.18,10,0,0,0,0,8,8,0,16,0,4,2,14.28571429,0,0,59,-53.15,67,0.1,204,20.4,1 Indoor,2,25,1,7.7,9.79223E-09,0,85.43,28
756000,1.233,4,3,15,1,1,1,3,1,10,0,4,2,18.18181818,0,0,160,-1,40,0.1,204,20.4,1 Indoor,2,25,1,7.7,1.76202E-06,0,71,28
638000,1.233,4,3,36,1,1,1,3,1,10,0,4,2,18.18181818,0,0,158,-5,19,0.1,204,20.4,1 Indoor,2,25,1,7.7,4.1308E-06,1.922,89.14,28
512200,1.232,4,4,10,1,1,1,4,1,12,0,4,2,16.66666667,0,0,159,-4.5,50,0.125,10037.5,16.06,2 Outdoor,1,14,1,7.9,7.338E-08,0,93.19,56
512200,1.232,4,4,10,1,1,1,4,1,12,0,4,2,16.66666667,0,0,159,-4.5,50,0.125,10037.5,16.06,2 Outdoor,1,24,1,7.9,1.45961E-07,0,93.19,56
714000,1.231,4,5,32,1,2,1,3,2,14,0,4,2,15.38461538,0,0,135,-2,59,0.075,10022.5,26.73,2 Outdoor,1,22,1,7.9,1.81054E-07,0,99.14,21
75100,1.25,3,0,0,1,1,0,0,1,4,0,2,1,20,0,0,174,51.1,1,0.385,1144,1.181818182,1 Indoor,0,37,1,7.4,0.000001089,0,63.95,56
62500,1.25,3,0,0,1,1,0,0,1,4,0,2,1,20,0,0,168,44.8,1,2,1144,1.181818182,1 Indoor,0,37,1,7.4,4.662E-08,0,75.09,49
137400,1.23,3,2,5,1,1,0,2,1,8,0,3,1,12.5,0,0,143,38.5,50,0.385,0.465662571,15.58441558,1 Indoor,0,37,1,7.4,1.3542E-06,0.6429,59.5,56
130600,1.23,3,2,5,1,1,0,2,1,8,0,3,1,12.5,0,0,142,36.7,50,2,1144,1.181818182,1 Indoor,0,37,1,7.4,1.7083E-08,0,93.19,63
327000,1.22,4,0,0,1,1,1,1,1,6,0,2,1,16.66666667,0,0,173,4,59,0.385,0.465662571,15.58441558,1 Indoor,4,25,1,7.1,1.7303E-06,3.3,70.61,29.16666667
50000,1.1438,6,6,30,0,5,5,6,0,17,0,7,1,5.263157895,1,41.67,56.5,-60,39.6,0.12,635.8583531,16.86666667,1 Indoor,0,37,1,7.4,0.000011476,0,7.558,21
50000,1.1438,6,6,30,0,5,5,6,0,17,0,7,1,5.263157895,1,41.67,56.5,-60,39.6,0.12,635.8583531,16.86666667,1 Indoor,7,37,1,7.4,0.000027211,0,8.136,21
50000,1.1438,6,6,30,0,5,5,6,0,17,0,7,1,5.263157895,1,41.67,56.5,-60,39.6,0.12,635.8583531,16.86666667,1 Indoor,7,37,1,7.4,0.000014352,0,18.35,21
50000,1.1438,6,6,30,0,5,5,6,0,17,0,7,1,5.263157895,1,41.67,56.5,-60,39.6,0.12,635.8583531,16.86666667,1 Indoor,7,37,1,7.4,0.00012187,0.9013,33.28,21
65571,1.34,5,6,40,1,1,1,6,1,16,0,6,3,17.64705882,0,0,151,44,1,1,70,2.8,1 Indoor,0,37,1,7.4,2.0999E-08,0,93.19,70
65571,1.34,5,6,40,1,1,1,6,1,16,0,6,3,17.64705882,0,0,151,44,1,1,70,2.8,1 Indoor,0,37,1,7.4,2.6472E-08,0,93.19,70
55621,1.34,5,6,10,1,1,1,6,1,16,0,6,3,17.64705882,0,0,148,39,1,1,70,2.8,1 Indoor,0,37,1,7.4,2.7166E-08,1.3461,93.19,70
55621,1.34,5,6,10,1,1,1,6,1,16,0,6,3,17.64705882,0,0,148,39,1,1,70,2.8,1 Indoor,0,37,1,7.4,3.4788E-08,7.217,93.19,70
4261,1.2,24,4,50,12,12,8,10,0,32,2,6,4,11.11111111,2,42.68,110,28,0,0.5,0.785398163,12,1 Indoor,6,45,1,6.8,2.4201E-07,9.58,93.19,60
4261,1.2,24,4,50,12,12,8,10,0,32,2,6,4,11.11111111,2,42.68,110,28,0,0.5,0.785398163,12,1 Indoor,6,37,1,6.8,1.3507E-07,0,85.43,28.75
112685,1.11,2,6,50,0,5,2,3,0,11,0,6,0,0,1,62.5,70,-27,33.2,0.12,230.7185645,17,1 Indoor,7,37,1,7.4,4.103E-07,0.1665,93.19,3
112685,1.11,2,6,50,0,5,2,3,0,11,0,6,0,0,1,62.5,70,-27,33.2,0.12,230.7185645,17,1 Indoor,7,37,1,7.4,2.2245E-06,1.84,93.19,3
39000,1.1438,6,0,0,0,0,5,5,0,10,0,2,1,12.5,0,0,140,20,0,0.12,419.5,16.93333333,1 Indoor,7,25,1,7.4,1.35259E-08,0,93.19,28
39000,1.1438,6,0,0,0,0,5,5,0,10,0,2,1,12.5,0,0,140,20,0,0.12,419.5,16.93333333,1 Indoor,0,40,1,7.4,8.96791E-09,0,93.19,28
124100,1.52,2,0,0,0,0,1,1,0,2,0,2,1,25,0,0,224.01,39,50.94,0.23,409,8.98136646,1 Indoor,0,37,1,7.4,0.000001106,2.701,95,21
124100,1.52,2,0,0,0,0,1,1,0,2,0,2,1,25,0,0,224.01,39,50.94,0.23,409,8.98136646,1 Indoor,0,37,1,7.4,1.4155E-08,0,93.19,25
112200,1.52,2,0,0,0,0,1,1,0,2,0,2,1,25,0,0,222.65,38,53.6,0.23,409,8.98136646,3 UV,0,37,1,7.4,1.5312E-06,0,90.21,21
112200,1.52,2,0,0,0,0,1,1,0,2,0,2,1,25,0,0,222.65,38,53.6,0.23,409,8.98136646,3 UV,0,37,1,7.4,2.0938E-08,0,93.19,18
124000,1.28,3,0,0,1,1,0,0,1,4,0,2,1,20,0,0,173,66,1,0.8,232,2.9,1 Indoor,0,37,1,12.8,1.8623E-07,0,100,49
117000,1.28,3,0,0,1,1,0,0,1,4,0,2,1,20,0,0,173,66,2.5,0.8,232,2.9,1 Indoor,0,37,1,12.8,1.7662E-07,0,100,49
59885,1.1438,6,0,0,0,0,5,5,0,10,0,2,1,12.5,0,0,62.8,-60,24.3,4,160,1.25,3 UV,7,37,1,7.4,6.1875E-07,3.325,86.5,25
58938,1.1438,6,0,0,0,0,5,5,0,10,0,2,1,12.5,0,0,62.8,-60,23.4,4,160,1.25,3 UV,7,37,1,7.4,7.1481E-07,3.652,86.5,25
58788,1.1438,6,0,0,0,0,5,5,0,10,0,2,1,12.5,0,0,62.8,-60,24,4,160,1.25,3 UV,7,37,1,7.4,6.8171E-07,3.478,86.5,25
539000,1.22,4,6,20,1,6,1,2,1,13,0,7,1,5.882352941,1,50,174,5,54.77,0.5,220,4.4,2 Outdoor,5,18,0.4375,7.5,5.0174E-07,5.149,93.19,21
539000,1.22,4,6,20,1,6,1,2,1,13,0,7,1,5.882352941,1,50,174,5,54.77,0.5,220,4.4,1 Indoor,7,37,1,7,6.2975E-06,0.5023,93.19,3.333333333
539000,1.22,4,6,20,1,6,1,2,1,13,0,7,1,5.882352941,1,50,174,5,54.77,0.5,212,4.4,1 Indoor,7,37,1,8,2.1875E-06,0.2789,93.19,4.166666667
539000,1.22,4,6,50,1,6,1,2,1,13,0,7,1,5.882352941,1,50,173,3,44.47,0.5,220,4.4,2 Outdoor,5,18,0.4375,7.5,1.5394E-07,1.462,93.19,21
160000,1.3,2,0,0,1,1,1,1,0,3,0,0,0,0,0,0,212,85,10,0.3,728.1,6.89,1 Indoor,0,20,1,7.35,1.49331E-09,0,93.19,360
160000,1.3,2,0,0,1,1,1,1,0,3,0,0,0,0,0,0,212,85,10,0.3,728.1,6.89,1 Indoor,1,20,1,7.35,3.15728E-09,0,93.19,360
160000,1.3,2,0,0,1,1,1,1,0,3,0,0,0,0,0,0,212,85,10,0.3,728.1,6.89,1 Indoor,1,20,1,7.35,3.27313E-09,0,93.19,360
160000,1.3,2,0,0,1,1,1,1,0,3,0,0,0,0,0,0,212,85,10,0.3,728.1,6.89,1 Indoor,0,20,1,7.2,1.16234E-09,0,93.19,360
160000,1.3,2,0,0,1,1,1,1,0,3,0,0,0,0,0,0,212,85,10,0.3,728.1,6.89,1 Indoor,2,20,1,7.2,4.43604E-09,0,93.19,360
160000,1.3,2,0,0,1,1,1,1,0,3,0,0,0,0,0,0,212,85,10,0.3,728.1,6.89,1 Indoor,0,20,1,7.25,1.11684E-09,0,93.19,360
160000,1.3,2,0,0,1,1,1,1,0,3,0,0,0,0,0,0,212,85,10,0.3,728.1,6.89,1 Indoor,2,20,1,7.25,4.40499E-09,0,93.19,360
160000,1.3,2,0,0,1,1,1,1,0,3,0,0,0,0,0,0,212,85,10,0.12,300,17.36,1 Indoor,0,25,1,7,2.98574E-08,0,93.19,30
160000,1.3,2,0,0,1,1,1,1,0,3,0,0,0,0,0,0,212,85,10,0.12,300,17.36,1 Indoor,6,25,1,7,5.82042E-08,0,93.19,30
603000,1.25,9,6,30,2,7,3,4,2,21,0,9,2,8.333333333,1,33.33,165,3.5,65,0.12,419.5,16.93333333,2 Outdoor,2,25,1,7.9,5.8183E-08,0,93.19,365
225000,1.22,4,0,0,0,0,3,3,0,6,0,2,1,16.66666667,0,0,55.5,-35.4,13.1,0.12,410.5,16.93333333,1 Indoor,6,30,1,7.2,0.000020464,0,53,3
142500,1.22,4,0,0,0,0,3,3,0,6,0,2,1,16.66666667,0,0,53.5,-37.5,10.3,0.12,410.5,16.93333333,1 Indoor,6,30,1,7.2,6.4278E-06,0.5183,35,3
336800,1.28,3,0,0,1,1,0,0,1,4,0,2,1,20,0,0,175,62,38.23,0.075,1809,26.8,1 Indoor,5,27.5,0.4375,7.75,8.9468E-09,0,100,70
336800,1.28,3,0,0,1,1,0,0,1,4,0,2,1,20,0,0,175,62,38.23,0.075,1809,26.8,3 UV,5,27.5,0.4375,7.75,1.2187E-08,0.7979,100,70
190000,1.22,4,0,0,1,1,1,1,1,6,0,2,1,16.66666667,0,0,168.4,2,67.67,3.5,17593,0.62,0 Dark,5,35,0.4375,7.25,2.9845E-07,14.931,100,133
180000,1.22,4,0,0,1,1,1,1,1,6,0,2,1,16.66666667,0,0,167.6,2,61.32,0.24,1324.98,8.49,0 Dark,5,35,0.4375,7.25,6.0797E-07,3.857,100,56
150000,1.22,4,0,0,1,1,1,1,1,6,0,2,1,16.66666667,0,0,165.6,2,62.69,1.2,588.8,1.92,0 Dark,5,35,0.4375,7.25,2.3313E-07,12.635,100,112
150000,1.22,4,0,0,1,1,1,1,1,6,0,2,1,16.66666667,0,0,165.6,2,62.69,1.2,2288,1.82,0 Dark,5,35,0.4375,7.25,5.6316E-07,11.928,100,56
150000,1.22,4,0,0,1,1,1,1,1,6,0,2,1,16.66666667,0,0,165.6,2,62.69,1.2,1124.4,1.89,0 Dark,5,35,0.4375,7.25,2.66577E-07,0,85.54,85
150000,1.22,4,0,0,1,1,1,1,1,6,0,2,1,16.66666667,0,0,165.6,2,62.69,1.2,1124.4,1.89,0 Dark,5,35,0.4375,7.25,2.77395E-07,0,85.54,65
150000,1.22,4,0,0,1,1,1,1,1,6,0,2,1,16.66666667,0,0,165.6,2,62.69,1.2,1124.4,1.89,0 Dark,5,35,0.4375,7.25,5.56499E-07,4,85.54,80
140000,1.22,4,0,0,1,1,1,1,1,6,0,2,1,16.66666667,0,0,165,2,72.37,0.385,0.465662571,15.58441558,0 Dark,5,35,0.4375,7.25,1.76178E-06,4,85.54,13
140000,1.22,4,0,0,1,1,1,1,1,6,0,2,1,16.66666667,0,0,165,2,72.37,0.385,0.465662571,15.58441558,0 Dark,5,35,0.4375,7.25,1.86278E-06,2,85.54,12
120000,1.22,4,0,0,1,1,1,1,1,6,0,2,1,16.66666667,0,0,164.3,2,71.69,0.5,1300,4.16,0 Dark,5,35,0.4375,7.25,5.3753E-07,9.912,100,84
110000,1.22,4,0,0,1,1,1,1,1,6,0,2,1,16.66666667,0,0,163.5,2,71.01,5,750,0.67,0 Dark,5,35,0.4375,7.25,7.3148E-08,14,97.52,224
105000,1.22,4,0,0,1,1,1,1,1,6,0,2,1,16.66666667,0,0,153.4,-17.5,55.87,1.2,588.8,1.92,0 Dark,5,35,0.4375,7.25,1.4105E-07,12.509,93.19,140
105000,1.22,4,0,0,1,1,1,1,1,6,0,2,1,16.66666667,0,0,153.4,-17.5,55.87,1.2,1124.4,1.89,0 Dark,5,35,0.4375,7.25,0.000000173,4,100,190
500000,1.29,6,6,15,5,0,1,6,0,12,0,7,1,5.263157895,1,41.67,110,30,40,0.03,6010.2,66.78,2 Outdoor,0,21,1,7.64,1.999E-07,0,11.96,196
500000,1.29,6,6,15,5,0,1,6,0,12,0,7,1,5.263157895,1,41.67,110,30,40,0.03,6010.2,66.78,2 Outdoor,2,21,1,7.98,2.3148E-07,12.432,16.03,196
80000,1.1438,6,0,0,0,0,5,5,0,10,0,2,1,12.5,0,0,59,-59,60,0.03,6010.2,66.78,2 Outdoor,0,21,1,7.64,1.5822E-07,0,6.99,196
80000,1.1438,6,0,0,0,0,5,5,0,10,0,2,1,12.5,0,0,59,-59,60,0.03,6010.2,66.78,2 Outdoor,2,21,1,7.98,1.3629E-07,10.514,9.58,196
160000,1.1438,6,0,0,0,0,5,5,0,10,0,2,1,12.5,0,0,60,-60,63.3,0.28,176.05,14.3,1 Indoor,6,25,1,7,3.9917E-06,0,86.5,2.5
160000,1.1438,6,0,0,0,0,5,5,0,10,0,2,1,12.5,0,0,60,-60,63.3,0.28,176.05,14.3,1 Indoor,7,25,1,7,9.4444E-06,0.1215,86.5,2.5
160000,1.1438,6,0,0,0,0,5,5,0,10,0,2,1,12.5,0,0,60,-60,63.3,0.28,176.05,14.3,1 Indoor,7,25,1,7,0.000012019,0.1028,100,2.083333333
160000,1.1438,6,0,0,0,0,5,5,0,10,0,2,1,12.5,0,0,60,-60,63.3,0.28,176.05,14.3,1 Indoor,7,25,1,7,0.000017458,0.0974,100,1.666666667
160000,1.1403,6,0,0,0,0,5,5,0,10,0,2,1,12.5,0,0,59,-60,40,0.28,176.05,14.3,1 Indoor,6,25,1,7,0.000009825,0.0132,86.5,1.25
160000,1.1403,6,0,0,0,0,5,5,0,10,0,2,1,12.5,0,0,59,-60,40,0.28,176.05,14.3,1 Indoor,7,25,1,7,0.000019142,0.0276,100,1.25
160000,1.1403,6,0,0,0,0,5,5,0,10,0,2,1,12.5,0,0,59,-60,40,0.28,176.05,14.3,1 Indoor,7,25,1,7,0.000030528,0.025,100,0.958333333
160000,1.1403,6,0,0,0,0,5,5,0,10,0,2,1,12.5,0,0,59,-60,40,0.28,176.05,14.3,1 Indoor,7,25,1,7,0.00004225,0.0148,100,0.708333333
440400,0.955,4,14,10,1,1,1,12,1,28,0,8,4,15.38461538,0,0,176.4,6.5,56.1,0.1,204,20.4,1 Indoor,7,37,1,7.5,6.3722E-06,0.051,93.19,0.833333333
391500,1.346,4,14,25,1,1,1,12,1,28,0,8,4,15.38461538,0,0,175.6,4.8,57.2,0.1,204,20.4,1 Indoor,7,37,1,7.5,3.0162E-06,0,93.19,4
413250,1.094,4,18,25,1,1,1,15,1,34,0,10,5,15.625,0,0,175,4.7,58.1,0.1,204,20.4,1 Indoor,7,37,1,7.5,0.000011644,0.247,93.19,1.5
377400,0.704,4,18,40,1,1,1,15,1,34,0,10,5,15.625,0,0,174.4,5.3,60.8,0.1,204,20.4,1 Indoor,7,37,1,7.5,8.3111E-06,0.0376,93.19,1
449100,1.151,4,18,10,1,1,1,15,1,34,0,10,5,15.625,0,0,174.2,5.3,58.4,0.1,204,20.4,1 Indoor,7,37,1,7.5,6.6556E-06,0,93.19,0.833333333
