Repository: Ironarrow98/plastic

File: 2021_final_data.csv (part 2 of 4)
Molecular Weight (g/mol),Density (g/cm3),C in comononmer A,C in comononmer B,%B,CH in A,CH in A+B,CH2 in A,CH2 in A+B,CH3 in A+B,CH bonds A+B,N in A+B,O in A+B,C=O,%C=O,Rings,%C in rings,Tm(°C),Tg (°C),Crystallinity%,"Critical thickness of the specimen (Lcrit, mm)",Surface area (mm2),Specific surface area (mm2/mm3),Pretrement,Level,Temperature,Humidity,pH,k Biodegradation rate (s^-1) first-order,T Lag time (days),A%,Testing duration (days)
342600,1.115,4,14,40,1,1,1,12,1,28,0,8,4,15.38461538,0,0,174.1,4.1,58.8,0.1,204,20.4,1 Indoor,7,37,1,7.5,1.8056E-06,0,93.19,4
310000,1.519,14,4,50,0,1,11,12,1,28,0,8,4,15.38461538,0,0,109,-33.2,58.1,0.1,204,20.4,1 Indoor,7,37,1,7.5,9.2755E-06,0,34.95,4
277400,1.368,14,4,40,0,1,11,12,1,28,0,8,4,15.38461538,0,0,107.8,-34.1,56.3,0.1,204,20.4,1 Indoor,7,37,1,7.5,0.000009662,0,31.39,4
179600,1.366,14,4,10,0,1,11,12,1,28,0,8,4,15.38461538,0,0,105.3,-35.2,52.7,0.1,204,20.4,1 Indoor,7,37,1,7.5,0.000018102,0,13.05,4
228500,1.31,14,4,25,0,1,11,12,1,28,0,8,4,15.38461538,0,0,108.6,-34.1,52.1,0.1,204,20.4,1 Indoor,7,37,1,7.5,0.000012639,0,32.59,4
257900,1.258,18,4,10,0,1,14,15,1,34,0,10,5,15.625,0,0,91.7,-39.6,44.9,0.1,204,20.4,1 Indoor,7,37,1,7.5,1.3576E-06,0.1656,93.19,4
147000,1.257,8,6,8,0,0,6,11,0,22,0,6,3,15,0,0,105.9,-35.4,0,0.1,204,20.4,1 Indoor,7,37,1,7.5,0.00003103,0,6.346,4
100000,1.26,10,12,50,0,4,8,12,0,28,0,8,4,13.33333333,1,27.27,122,-36,10,0.02,1204.24,100.35,1 Indoor,0,40,1,7,4.2917E-09,0,93.19,180
61710,1.25,8,0,0,0,0,6,6,0,12,0,4,2,16.66666667,0,0,112,-43.9,35,0.02,1204.24,100.35,1 Indoor,0,40,1,7,3.2153E-09,0,93.19,180
353500,1.222,18,4,50,0,1,14,15,1,34,0,10,5,15.625,0,0,89.1,-39.7,58.2,0.1,204,20.4,1 Indoor,7,37,1,7.5,6.3528E-06,0.2009,93.19,1.666666667
234000,1.157,10,8,24,0,0,8,14,0,28,0,8,4,15.38461538,0,0,89.7,-39.6,46.7,0.1,204,20.4,1 Indoor,7,37,1,7.5,2.4398E-07,0,93.19,4
329600,1.146,18,4,40,0,1,14,15,1,34,0,10,5,15.625,0,0,89.7,-38.9,53.6,0.1,204,20.4,1 Indoor,7,37,1,7.5,6.1278E-06,0.2232,93.19,2.333333333
293750,1.105,18,4,25,0,1,14,15,1,34,0,10,5,15.625,0,0,90.8,-40.1,51.8,0.1,204,20.4,1 Indoor,7,37,1,7.5,2.7326E-06,0.1058,93.19,4
473000,0.818,4,0,0,1,1,1,1,1,6,0,2,1,16.66666667,0,0,174.7,6.3,59,0.1,204,20.4,1 Indoor,7,37,1,7.5,3.1889E-06,0.0659,97.52,1.333333333
80000,1.1438,6,0,0,0,0,5,5,0,10,0,2,1,12.5,0,0,59,-60,51.8,0.06,6020.4,33.45,2 Outdoor,1,11.4,1,8.4,5.0066E-08,165.27,86.5,294
80000,1.1438,6,0,0,0,0,5,5,0,10,0,2,1,12.5,0,0,59,-60,51.8,0.06,6020.4,33.45,2 Outdoor,2,18.95,1,8.55,2.3595E-07,13.041,86.5,35
165000,1.1438,6,0,0,0,0,5,5,0,10,0,2,1,12.5,0,0,63.5,-60,63.6,0.1,160.22,20.4,3 UV,7,37,1,7,1.1287E-08,0,86.5,42
132000,1.1438,6,0,0,0,0,5,5,0,10,0,2,1,12.5,0,0,63.5,-60,64.1,0.1,160.22,20.4,3 UV,6,37,1,7,4.8426E-08,12.52,86.5,42
183750,1.22,4,0,0,0,0,3,3,0,6,0,2,1,16.66666667,0,0,50,-44,13.1,0.12,457.2,16.93333333,1 Indoor,0,28,1,7,4.7565E-08,0,97.52,28
183750,1.22,4,0,0,0,0,3,3,0,6,0,2,1,16.66666667,0,0,50,-44,13.1,0.12,457.2,16.93333333,1 Indoor,2,28,1,7.48,8.14863E-07,0,97.52,6
183750,1.22,4,0,0,0,0,3,3,0,6,0,2,1,16.66666667,0,0,50,-44,13.1,0.12,457.2,16.93333333,1 Indoor,2,28,1,7.48,1.39583E-07,0,97.52,20
183750,1.22,4,0,0,0,0,3,3,0,6,0,2,1,16.66666667,0,0,50,-44,13.1,0.12,457.2,16.93333333,1 Indoor,2,28,1,7.48,2.21352E-07,0,97.52,41
183750,1.22,4,0,0,0,0,3,3,0,6,0,2,1,16.66666667,0,0,50,-44,13.1,0.12,457.2,16.93333333,1 Indoor,2,28,1,7.48,6.69582E-08,0,97.52,60
183750,1.22,4,0,0,0,0,3,3,0,6,0,2,1,16.66666667,0,0,50,-44,13.1,0.12,457.2,16.93333333,1 Indoor,2,28,1,7.48,1.76779E-07,0,97.52,86
540000,1.22,4,0,0,1,1,1,1,1,6,0,2,1,16.66666667,0,0,168.3,2,63.44,0.12,457.2,16.93333333,1 Indoor,2,28,1,7.48,9.29661E-07,0,100,86
80500,1.0336,6,0,0,0,0,5,5,0,10,0,2,1,12.5,0,0,60,-60,55,0.5,5000,4,1 Indoor,3,25,1,7.5,1.1655E-07,4.515,86.5,70
86100,1.233,10,3,57,2,2,4,5,0,12,0,6,3,15.78947368,1,30.77,111.4,37.7,0,0.3,3800,6.76,1 Indoor,0,37,1,7.4,3.3958E-08,3.72,93.19,35
86100,1.233,10,3,57,2,2,4,5,0,12,0,6,3,15.78947368,1,30.77,111.4,37.7,0,0.3,3800,6.76,1 Indoor,7,37,1,7.4,1.6493E-07,3.409,93.19,70
74200,1.233,10,3,51.9,2,2,4,5,0,12,0,6,3,15.78947368,1,30.77,111.3,37.6,0,0.3,3800,6.76,1 Indoor,0,37,1,7.4,1.1863E-08,0,93.19,35
74200,1.233,10,3,51.9,2,2,4,5,0,12,0,6,3,15.78947368,1,30.77,111.3,37.6,0,0.3,3800,6.76,1 Indoor,7,37,1,7.4,1.1436E-07,0,93.19,70
79000,1.233,10,3,41.1,2,2,4,5,0,12,0,6,3,15.78947368,1,30.77,111,37.3,0,0.3,3800,6.76,1 Indoor,0,37,1,7.4,5.2789E-09,3.105,93.19,35
79000,1.233,10,3,41.1,2,2,4,5,0,12,0,6,3,15.78947368,1,30.77,111,37.3,0,0.3,3800,6.76,1 Indoor,7,37,1,7.4,9.3738E-08,4.9,93.19,70
68500,1.233,10,3,32.3,2,2,4,5,0,12,0,6,3,15.78947368,1,30.77,110,36.3,0,0.3,3800,6.76,1 Indoor,0,37,1,7.4,2.5995E-09,0,93.19,35
68500,1.233,10,3,32.3,2,2,4,5,0,12,0,6,3,15.78947368,1,30.77,110,36.3,0,0.3,3800,6.76,1 Indoor,7,37,1,7.4,4.7998E-08,29.31,93.19,70
147000,1.26,3,0,0,1,1,0,0,1,4,0,2,1,20,0,0,152,65,1.7,2,316,1.58,2 Outdoor,2,8.4,1,8.19,1.6285E-10,0,98.3,120
74800,1.29,2,0,0,1,1,1,1,0,3,0,1,0,0,0,0,184.09,48,13,2,316,1.58,1 Indoor,0,25,1,7,5.6875E-06,0,60.21,20
74800,1.29,2,0,0,1,1,1,1,0,3,0,1,0,0,0,0,163,40,13,2,316,1.58,2 Outdoor,2,8.4,1,8.19,0.000002838,0,38.46,120
74800,1.29,2,0,0,1,1,1,1,0,3,0,1,0,0,0,0,162.61,40,13,2,316,1.58,1 Indoor,0,25,1,7,7.4884E-06,0,100,8
48400,1.29,2,0,0,1,1,1,1,0,3,0,1,0,0,0,0,220,65,55,0.385,0.465662571,15.58441558,3 UV,6,37,1,6,2.2257E-06,0,90.05,7
48400,1.29,2,0,0,1,1,1,1,0,3,0,1,0,0,0,0,220,65,55,0.385,0.465662571,15.58441558,3 UV,6,37,1,6,1.6215E-06,0,88.53,7
48400,1.29,2,0,0,1,1,1,1,0,3,0,1,0,0,0,0,220,65,55,0.385,0.465662571,15.58441558,3 UV,6,37,1,6,2.3391E-06,0,88.53,7
48400,1.29,2,0,0,1,1,1,1,0,3,0,1,0,0,0,0,220,65,55,0.385,0.465662571,15.58441558,3 UV,6,37,1,6,2.1111E-06,0,90.05,7
48400,1.29,2,0,0,1,1,1,1,0,3,0,1,0,0,0,0,220,65,55,0.385,0.465662571,15.58441558,3 UV,6,37,1,6,1.5359E-06,0.1615,88.53,7
48400,1.29,2,0,0,1,1,1,1,0,3,0,1,0,0,0,0,220,65,55,0.385,0.465662571,15.58441558,3 UV,6,37,1,6,2.2014E-06,0.7998,88.53,7
22000,1.29,2,0,0,1,1,1,1,0,3,0,1,0,0,0,0,218.66,65,55,2,316,1.58,1 Indoor,0,25,1,7,0.000011197,0,23.45,20
22000,1.29,2,0,0,1,1,1,1,0,3,0,1,0,0,0,0,193.7,59.4,47.34,2,316,1.58,1 Indoor,0,25,1,7,9.1343E-06,0,100,6
22000,1.29,2,0,0,1,1,1,1,0,3,0,1,0,0,0,0,177.08,53.8,39.68,2,316,1.58,1 Indoor,0,25,1,7,0.000051748,1.408,100,4
110104,1.1438,6,0,0,0,0,5,5,0,10,0,2,1,12.5,0,0,60,-60,55,2,316,1.58,2 Outdoor,2,15.25,1,8.12,1.058E-08,9.291,86.5,90
92128,1.29,2,6,30,1,1,1,6,0,13,0,3,1,9.090909091,0,0,178,45,24.19,2,316,1.58,2 Outdoor,2,15.25,1,8.12,2.5521E-08,0,93.19,90
90884,1.29,2,6,30,1,1,1,6,0,13,0,3,1,9.090909091,0,0,178,45,24.19,2,316,1.58,2 Outdoor,2,15.25,1,8.12,5.4178E-07,0,18.12,90
76749,1.29,2,6,30,1,1,1,6,0,13,0,3,1,9.090909091,0,0,184.09,48,13,2,316,1.58,2 Outdoor,2,15.25,1,8.12,3.4722E-08,0,93.19,90
71841,1.29,2,6,30,1,1,1,6,0,13,0,3,1,9.090909091,0,0,162.61,40,13,2,316,1.58,2 Outdoor,2,15.25,1,8.12,1.0534E-06,0,68.34,90
107173,1.1438,6,2,30,0,1,5,6,0,13,0,3,1,9.090909091,0,0,60,-60,56,2,316,1.58,2 Outdoor,2,15.25,1,8.12,1.3681E-08,0,93.19,90
105489,1.1438,6,2,50,0,1,5,6,0,13,0,3,1,9.090909091,0,0,60,-60,57,2,316,1.58,2 Outdoor,2,15.25,1,8.12,1.8796E-08,0,93.19,90
95089,1.1438,6,2,30,0,1,5,6,0,13,0,3,1,9.090909091,0,0,61,-60,54,2,316,1.58,2 Outdoor,2,15.25,1,8.12,1.5081E-08,0,93.19,90
91351,1.1438,6,2,30,0,1,5,6,0,13,0,3,1,9.090909091,0,0,62,-60,52,2,316,1.58,2 Outdoor,2,15.25,1,8.12,1.3507E-08,0,93.19,90
86504,1.1438,6,2,50,0,1,5,6,0,13,0,3,1,9.090909091,0,0,61.9,-60,54,2,316,1.58,2 Outdoor,2,15.25,1,8.12,1.7419E-08,0,93.19,90
74191,1.1438,6,2,30,0,1,5,6,0,13,0,3,1,9.090909091,0,0,63.8,-60,51,2,316,1.58,2 Outdoor,2,15.25,1,8.12,1.2477E-08,0,93.19,90
71457,1.1438,6,2,50,0,1,5,6,0,13,0,3,1,9.090909091,0,0,63.8,-60,52,2,316,1.58,2 Outdoor,2,15.25,1,8.12,1.919E-08,0,93.19,90
66125,1.1438,6,2,50,0,1,5,6,0,13,0,3,1,9.090909091,0,0,65.4,-60,50.39,2,316,1.58,2 Outdoor,2,15.25,1,8.12,3.7211E-07,0,93.19,90
137000,1.23,3,2,45,1,2,0,1,1,7,0,3,1,12.5,0,0,146,42.5,50,2,316,1.58,2 Outdoor,2,8.4,1,8.19,7.8843E-09,0,93.19,180
137000,1.23,3,2,51.3,1,2,0,1,1,7,0,3,1,12.5,0,0,146,42.5,50,2,316,1.58,2 Outdoor,2,8.4,1,8.19,7.1019E-08,0,93.19,180
137000,1.23,3,2,39,1,2,0,1,1,7,0,3,1,12.5,0,0,146,42.5,50,2,316,1.58,2 Outdoor,2,8.4,1,8.19,4.3889E-10,0,93.19,180
137000,1.23,3,2,52.1,1,2,0,1,1,7,0,3,1,12.5,0,0,146,42.5,50,2,316,1.58,2 Outdoor,2,8.4,1,8.19,6.9606E-07,0,32.46,180
227000,1.28,3,0,0,1,1,0,0,1,4,0,2,1,20,0,0,170,60,2,0.2,3232,10.1,1 Indoor,0,37,1,8.5,2.1701E-09,0,100,21
227000,1.28,3,0,0,1,1,0,0,1,4,0,2,1,20,0,0,170,60,2,0.1,204,20.4,1 Indoor,0,37,1,8.5,1.8264E-07,0,100,4
227000,1.28,3,0,0,1,1,0,0,1,4,0,2,1,20,0,0,170,60,2,0.2,3232,10.1,1 Indoor,7,37,1,8.5,0.000016551,0,5.3,21
227000,1.28,3,0,0,1,1,0,0,1,4,0,2,1,20,0,0,170,60,2,0.1,204,20.4,1 Indoor,7,37,1,8.5,0.000038356,0,55,4
290862,1.25,4,5,7,1,2,1,3,2,14,0,4,2,15.38461538,0,0,155,5,50,0.5,0.785,12,1 Indoor,3,20,1,7.25,1.0682E-06,3.345,90.45,28
336463,1.25,9,0,0,2,2,3,3,2,14,0,4,2,15.38461538,0,0,157,5.5,52,0.5,0.785,12,1 Indoor,3,20,1,7.25,1.1464E-06,3.572,84.77,28
305510,1.25,9,0,0,2,2,3,3,2,14,0,4,2,15.38461538,0,0,156,5.2,51,0.5,0.785,12,1 Indoor,3,20,1,7.25,2.3252E-07,5.188,85.43,28
280932,1.25,9,0,0,2,2,3,3,2,14,0,4,2,15.38461538,0,0,155,5,50,0.5,0.785,12,1 Indoor,3,20,1,7.25,4.0174E-07,8.387,85.43,28
500000,1.5,6,0,0,5,5,1,1,0,7,0,5,0,0,1,83.33,257,61.4,30,2,6040,1.098181818,2 Outdoor,1,29,1,7.8,5.9838E-07,11.68,100,350
500000,1.5,6,0,0,5,5,1,1,0,7,0,5,0,0,1,83.33,257,61.4,30,2,6040,1.098181818,2 Outdoor,1,29,1,7.9,7.3912E-07,14.07,100,350
500000,1.5,6,0,0,5,5,1,1,0,7,0,5,0,0,1,83.33,257,61.4,30,2,6040,1.098181818,2 Outdoor,1,27,1,8.2,5.9826E-07,19.44,100,350
500000,1.5,6,0,0,5,5,1,1,0,7,0,5,0,0,1,83.33,257,61.4,30,2,6040,1.098181818,2 Outdoor,1,26,1,8.1,2.7512E-07,24.24,100,350
603000,1.25,9,6,30,2,7,3,4,2,21,0,9,2,8.333333333,1,33.33,165,3.5,65,3.4,1445.86,0.91,2 Outdoor,5,23,0.4375,7.7,4.5417E-07,2.494,93.19,35
603000,1.25,9,6,30,2,7,3,4,2,21,0,9,2,8.333333333,1,33.33,165,3.5,65,3.4,1445.86,0.91,2 Outdoor,5,23,0.4375,7.7,2.463E-07,0.6519,93.19,35
603000,1.25,9,6,30,2,7,3,4,2,21,0,9,2,8.333333333,1,33.33,165,3.5,65,2,6040,1.098181818,2 Outdoor,1,29,1,7.8,8.0312E-08,0,100,350
603000,1.25,9,6,30,2,7,3,4,2,21,0,9,2,8.333333333,1,33.33,165,3.5,65,2,6040,1.098181818,2 Outdoor,1,29,1,7.8,1.0828E-07,8.462,93.19,350
603000,1.25,9,6,30,2,7,3,4,2,21,0,9,2,8.333333333,1,33.33,165,3.5,65,2,6040,1.098181818,2 Outdoor,1,29,1,7.9,5.5949E-08,0,93.19,350
603000,1.25,9,6,30,2,7,3,4,2,21,0,9,2,8.333333333,1,33.33,165,3.5,65,2,6040,1.098181818,2 Outdoor,1,29,1,7.9,6.1493E-08,8.519,93.19,350
603000,1.25,9,6,30,2,7,3,4,2,21,0,9,2,8.333333333,1,33.33,165,3.5,65,2,6040,1.098181818,2 Outdoor,1,27,1,8.2,8.7338E-08,22.76,100,350
603000,1.25,9,6,30,2,7,3,4,2,21,0,9,2,8.333333333,1,33.33,165,3.5,65,2,6040,1.098181818,2 Outdoor,1,27,1,8.2,8.919E-08,22.09,100,350
603000,1.25,9,6,30,2,7,3,4,2,21,0,9,2,8.333333333,1,33.33,165,3.5,65,2,6040,1.098181818,2 Outdoor,1,26,1,8.1,6.7164E-08,25.31,100,350
603000,1.25,9,6,30,2,7,3,4,2,21,0,9,2,8.333333333,1,33.33,165,3.5,65,2,6040,1.098181818,2 Outdoor,1,26,1,8.1,5.588E-08,32.28,100,350
545000,1.25,9,6,50,2,7,3,4,2,21,0,9,2,8.333333333,1,33.33,171.5,2.5,28.64,3.4,1445.86,0.91,2 Outdoor,5,23,0.4375,7.7,5.8785E-07,2.42,93.19,35
545000,1.25,9,6,50,2,7,3,4,2,21,0,9,2,8.333333333,1,33.33,171.5,2.5,28.64,3.4,1445.86,0.91,2 Outdoor,5,23,0.4375,7.7,2.4271E-07,0.1286,93.19,35
545000,1.25,9,6,50,2,7,3,4,2,21,0,9,2,8.333333333,1,33.33,171.5,2.5,28.64,2,6040,1.098181818,2 Outdoor,1,29,1,7.8,3.1979E-07,18.46,100,350
545000,1.25,9,6,50,2,7,3,4,2,21,0,9,2,8.333333333,1,33.33,171.5,2.5,28.64,2,6040,1.098181818,2 Outdoor,1,29,1,7.8,2.5868E-07,16.69,100,350
690000,1.25,4,5,12,1,2,1,3,2,14,0,4,2,15.38461538,0,0,163,-2.7,52,3.4,1445.86,0.91,2 Outdoor,5,23,0.4375,7.7,6.0718E-07,5.025,99.14,35
690000,1.25,4,5,12,1,2,1,3,2,14,0,4,2,15.38461538,0,0,163,-2.7,52,2,6040,1.098181818,2 Outdoor,1,29,1,7.8,8.4537E-09,0,99.14,350
690000,1.25,4,5,12,1,2,1,3,2,14,0,4,2,15.38461538,0,0,163,-2.7,52,2,6040,1.098181818,2 Outdoor,1,29,1,7.9,1.684E-08,20.79,99.14,350
690000,1.25,4,5,12,1,2,1,3,2,14,0,4,2,15.38461538,0,0,163,-2.7,52,2,6040,1.098181818,2 Outdoor,1,27,1,8.2,1.1392E-08,0,99.14,350
690000,1.25,4,5,12,1,2,1,3,2,14,0,4,2,15.38461538,0,0,163,-2.7,52,2,6040,1.098181818,2 Outdoor,1,26,1,8.1,5.4479E-09,0,99.14,350
545000,1.25,9,6,50,2,7,3,4,2,21,0,9,2,8.333333333,1,33.33,171.5,2.5,28.64,2,6040,1.098181818,2 Outdoor,1,29,1,7.9,2.2662E-07,9.185,100,350
545000,1.25,9,6,50,2,7,3,4,2,21,0,9,2,8.333333333,1,33.33,171.5,2.5,28.64,2,6040,1.098181818,2 Outdoor,1,29,1,7.9,0.000000175,0,96.25,350
545000,1.25,9,6,50,2,7,3,4,2,21,0,9,2,8.333333333,1,33.33,171.5,2.5,28.64,2,6040,1.098181818,2 Outdoor,1,27,1,8.2,1.5799E-07,0,100,350
545000,1.25,9,6,50,2,7,3,4,2,21,0,9,2,8.333333333,1,33.33,171.5,2.5,28.64,2,6040,1.098181818,2 Outdoor,1,27,1,8.2,1.4525E-07,4.324,98.5,350
545000,1.25,9,6,50,2,7,3,4,2,21,0,9,2,8.333333333,1,33.33,171.5,2.5,28.64,2,6040,1.098181818,2 Outdoor,1,26,1,8.1,2.3368E-07,21.83,100,350
545000,1.25,9,6,50,2,7,3,4,2,21,0,9,2,8.333333333,1,33.33,171.5,2.5,28.64,2,6040,1.098181818,2 Outdoor,1,26,1,8.1,1.4421E-07,17.12,100,350
100289,1.1438,6,6,10,0,5,5,6,0,17,0,7,1,5.263157895,1,41.67,60,-60,57,0.7,419.5,28.83809524,1 Indoor,7,30,1,7,4.09444E-07,0,93.19,0.75
100289,1.1438,6,6,20,0,5,5,6,0,17,0,7,1,5.263157895,1,41.67,60,-60,56.5,0.7,419.5,28.83809524,1 Indoor,7,30,1,7,7.25552E-07,0,93.19,0.75
100289,1.1438,6,6,30,0,5,5,6,0,17,0,7,1,5.263157895,1,41.67,60,-60,56,0.7,419.5,28.83809524,1 Indoor,7,30,1,7,1.13536E-06,0,93.19,0.75
100289,1.1438,6,6,40,0,5,5,6,0,17,0,7,1,5.263157895,1,41.67,60,-60,55.5,0.7,419.5,28.83809524,1 Indoor,7,30,1,7,1.26244E-06,0,93.19,0.75
100289,1.1438,6,6,50,0,5,5,6,0,17,0,7,1,5.263157895,1,41.67,60,-60,55,0.7,419.5,28.83809524,1 Indoor,7,30,1,7,1.84665E-06,0,93.19,0.75
50000,1.1438,6,6,50,0,5,5,6,0,17,0,7,1,5.263157895,1,41.67,60,-60,65,0.7,419.5,28.83809524,1 Indoor,7,30,1,7,1.29122E-06,0,93.19,0.75
50000,1.1438,6,6,40,0,5,5,6,0,17,0,7,1,5.263157895,1,41.67,60,-60,60,0.7,419.5,28.83809524,1 Indoor,7,30,1,7,7.93394E-07,0,93.19,0.75
50000,1.1438,6,6,30,0,5,5,6,0,17,0,7,1,5.263157895,1,41.67,60,-60,55,0.7,419.5,28.83809524,1 Indoor,7,30,1,7,5.87318E-07,0,93.19,0.75
50000,1.1438,6,6,20,0,5,5,6,0,17,0,7,1,5.263157895,1,41.67,60,-60,39.6,0.7,419.5,28.83809524,1 Indoor,7,30,1,7,4.74199E-07,0,93.19,0.75
50000,1.1438,6,6,10,0,5,5,6,0,17,0,7,1,5.263157895,1,41.67,60,-60,39.6,0.7,419.5,28.83809524,1 Indoor,7,30,1,7,2.47052E-07,0,93.19,0.75
500000,1.5,6,2,75,5,6,1,2,0,10,0,6,0,0,1,62.5,257,61.4,30,0.03,5006,66.75,1 Indoor,0,28,1,7,0.000013391,0,13.68,30
500000,1.5,6,2,75,5,6,1,2,0,10,0,6,0,0,1,62.5,257,61.4,30,0.03,5006,66.75,1 Indoor,4,28,1,7.5,2.3183E-06,0,28.64,30
500000,1.5,6,2,75,5,6,1,2,0,10,0,6,0,0,1,62.5,257,61.4,30,0.03,5006,66.75,1 Indoor,5,28,0.4375,7.5,3.8819E-06,0,41,30
500000,1.5,6,2,75,5,6,1,2,0,10,0,6,0,0,1,62.5,257,61.4,30,0.03,5006,66.75,1 Indoor,7,30,1,9,3.6111E-06,0,73.37,10
500000,1.5,6,2,75,5,6,1,2,0,10,0,6,0,0,1,62.5,257,61.4,30,0.03,5006,66.75,1 Indoor,7,30,1,7.5,5.7523E-06,0,48.85,10
540000,1.22,4,0,0,1,1,1,1,1,6,0,2,1,16.66666667,0,0,168.3,2,63.44,2,1144,1.181818182,1 Indoor,0,25,1,7,2.2755E-07,0,24.87,106
540000,1.22,4,0,0,1,1,1,1,1,6,0,2,1,16.66666667,0,0,168.3,2,63.44,2,1144,1.181818182,1 Indoor,0,25,1,10,1.0054E-06,0,28.23,84
540000,1.22,4,0,0,1,1,1,1,1,6,0,2,1,16.66666667,0,0,168.3,2,63.44,2,1144,1.181818182,1 Indoor,4,22,1,8,8.5908E-08,0,97.52,28
540000,1.22,4,0,0,1,1,1,1,1,6,0,2,1,16.66666667,0,0,168.3,2,63.44,2,1144,1.181818182,1 Indoor,4,37,1,7,1.68197E-07,0,97.52,28
10000,1.23,3,7,10,1,6,0,1,1,11,1,7,2,11.11111111,1,50,145.14,56.6,19.68,0.3,824,6.866666667,1 Indoor,6,25,0.5,6.8,7.4977E-07,8.7,93.19,25
140000,1.26,3,0,0,1,1,0,0,1,4,0,2,1,20,0,0,146.19,59.5,54.08,0.3,824,6.866666667,1 Indoor,6,25,0.5,6.8,6.6493E-07,8.581,98.3,25
560000,1.26,3,0,0,1,1,0,0,1,4,0,2,1,20,0,0,176,64,30.8,0.046,4058.28,43.56714976,1 Indoor,6,30,1,6,5.80739E-09,0,98.3,14
560000,1.26,3,0,0,1,1,0,0,1,4,0,2,1,20,0,0,176,64,30.8,0.046,4058.28,43.56714976,1 Indoor,7,30,1,8.2,2.48389E-09,0,98.3,14
233750,1.25,4,5,17,1,2,1,3,2,14,0,4,2,15.38461538,0,0,124,-1,55.17,3,432,1,1 Indoor,6,30,1,7,6.0483E-09,0,99.14,42
183750,1.22,4,0,0,0,0,3,3,0,6,0,2,1,16.66666667,0,0,126.22,-16.7,1.47,0.385,0.465662571,15.58441558,1 Indoor,7,40,1,8,1.3241E-06,0.03128,97.52,3
187000,1.1438,6,0,0,0,0,5,5,0,10,0,2,1,12.5,0,0,62,-62,63,0.1,19.2,21.33333333,1 Indoor,2,25,1,7.4,3.4039E-06,7.478,85.62,28
187000,1.1438,6,0,0,0,0,5,5,0,10,0,2,1,12.5,0,0,62,-62,63,0.1,19.2,21.33333333,1 Indoor,2,25,1,7.4,1.9225E-06,5.191,80.05,28
187000,1.1438,6,0,0,0,0,5,5,0,10,0,2,1,12.5,0,0,62,-62,63,0.1,19.2,21.33333333,1 Indoor,2,25,1,7.9,0.000013449,1.714,80.37,28
187000,1.1438,6,0,0,0,0,5,5,0,10,0,2,1,12.5,0,0,62,-62,63,0.1,19.2,21.33333333,1 Indoor,1,25,1,7.9,1.0688E-06,0,60,28
87000,1.36,6,0,0,0,0,4,4,0,8,0,4,2,20,0,0,106,-7,61,0.1,19.2,21.33333333,1 Indoor,2,25,1,7.4,4.6991E-06,2.812,85.06,28
87000,1.36,6,0,0,0,0,4,4,0,8,0,4,2,20,0,0,106,-7,61,0.1,19.2,21.33333333,1 Indoor,2,25,1,7.4,5.5289E-06,3.178,80.38,28
483600,1.25,4,5,14,1,2,1,3,2,14,0,4,2,15.38461538,0,0,155,1,57,0.1,19.2,21.33333333,1 Indoor,2,25,1,7.4,3.1215E-06,2.653,82.08,28
483600,1.25,4,5,14,1,2,1,3,2,14,0,4,2,15.38461538,0,0,155,1,57,0.1,19.2,21.33333333,1 Indoor,2,25,1,7.4,1.7859E-06,2.536,77.48,28
483600,1.25,4,5,14,1,2,1,3,2,14,0,4,2,15.38461538,0,0,155,1,57,0.1,19.2,21.33333333,1 Indoor,2,25,1,7.9,0.000004566,2.547,84.51,28
483600,1.25,4,5,14,1,2,1,3,2,14,0,4,2,15.38461538,0,0,155,1,57,0.1,19.2,21.33333333,1 Indoor,1,25,1,7.9,1.9155E-06,1.895,79.96,28
140000,1.22,4,0,0,1,1,1,1,1,6,0,2,1,16.66666667,0,0,165,2,72.37,0.001,353.48,2000.3,1 Indoor,6,28,1,7,1.603E-09,0,97.52,20
140000,1.22,4,0,0,1,1,1,1,1,6,0,2,1,16.66666667,0,0,165,2,72.37,0.001,353.48,2000.3,3 UV,6,28,1,7,1.1418E-07,8.725,97.52,20
140000,1.22,4,0,0,1,1,1,1,1,6,0,2,1,16.66666667,0,0,165,2,72.37,0.001,353.48,2000.3,3 UV,6,28,1,7,2.8958E-07,0,97.52,20
140000,1.22,4,0,0,1,1,1,1,1,6,0,2,1,16.66666667,0,0,165,2,72.37,0.001,353.48,2000.3,1 Indoor,6,28,1,7,2.0336E-08,0,97.52,20
140000,1.22,4,0,0,1,1,1,1,1,6,0,2,1,16.66666667,0,0,165,2,72.37,0.001,353.48,2000.3,3 UV,6,28,1,7,2.7373E-08,0,97.52,20
140000,1.22,4,0,0,1,1,1,1,1,6,0,2,1,16.66666667,0,0,165,2,72.37,0.001,353.48,2000.3,3 UV,6,28,1,7,2.7176E-08,0,97.52,20
8000,1.34,5,0,0,1,0,1,0,1,3,0,4,2,22.22222222,0,0,120,40,1,0.08,58.06,25.67,1 Indoor,0,37,1,7.4,1.1731E-06,3.2025,93.19,21
8000,1.34,5,0,0,1,0,1,0,1,3,0,4,2,22.22222222,0,0,120,40,1,0.08,58.06,25.67,1 Indoor,0,37,1,7.4,1.2854E-06,2.807,93.19,21
8000,1.34,5,0,0,1,0,1,0,1,3,0,4,2,22.22222222,0,0,120,40,1,0.08,58.06,25.67,1 Indoor,0,37,1,7.4,9.3188E-07,4.0999,93.19,21
8000,1.34,5,0,0,1,0,1,0,1,3,0,4,2,22.22222222,0,0,120,40,1,0.08,58.06,25.67,1 Indoor,0,37,1,7.4,7.2652E-07,4.1097,93.19,21
44500,1.37,3,2,54,1,1,0,1,1,6,0,4,2,22.22222222,0,0,145,34,1,0.1,3216,20.1,1 Indoor,0,37,1,7.4,7.9016E-07,19.66,93.19,28
42800,1.37,5,0,0,1,0,1,0,1,3,0,4,2,22.22222222,0,0,120,26.5,1,0.1,3216,20.1,1 Indoor,0,37,1,7.4,9.0694E-07,17.81,100,28
43900,1.37,5,0,0,1,0,1,0,1,3,0,4,2,22.22222222,0,0,120,25,1,0.1,3216,20.1,1 Indoor,0,37,1,7.4,0.000000839,18.37,93.19,28
278000,1.37,3,0,0,1,1,0,0,1,4,0,2,1,20,0,0,145,43.5,1,0.1,3216,20.1,1 Indoor,0,37,1,7.4,7.6863E-06,0.005324,2.518,28
271000,1.37,3,0,0,1,1,0,0,1,4,0,2,1,20,0,0,133,30,1,0.1,3216,20.1,1 Indoor,0,37,1,7.4,1.36E-08,0,93.19,28
274000,1.37,3,0,0,1,1,0,0,1,4,0,2,1,20,0,0,122,18.5,1,0.1,3216,20.1,1 Indoor,0,37,1,7.4,0.000011127,0,6.8,28
455000,1.24,4,5,8,1,2,1,3,2,14,0,4,2,15.38461538,0,0,170,5,47,0.45,141.62,8.91,1 Indoor,0,37,1,7,2.2442E-08,37.6,99.14,100
306000,1.25,9,3,30,2,3,3,3,3,18,0,6,3,16.66666667,0,0,165,3.5,40,0.45,141.62,8.91,1 Indoor,0,37,1,7,1.5521E-08,4.794,93.19,100
306000,1.25,9,3,30,2,3,3,4,3,20,0,4,2,12.5,0,0,165,3.5,40,0.45,141.62,8.91,1 Indoor,0,37,1,7,6.5127E-09,28.94,93.19,100
250000,0.91,3,0,0,1,1,1,1,1,6,0,0,0,0,0,0,165.5,11,49.2,0.45,141.62,8.91,1 Indoor,0,37,1,7,7.1377E-10,68.53,93.19,100
147700,1.08,3,0,0,1,1,0,0,1,4,0,2,1,20,0,0,146,57.5,9.61,0.45,141.62,8.91,1 Indoor,0,37,1,7,2.5394E-08,0,98.3,100
300000,1.233,3,2,7.5,1,1,0,2,1,8,0,3,1,12.5,0,0,140,34,51.03,1.5,34.18,2.51,1 Indoor,0,37,1,7,1.8021E-07,36.81,93.19,59
300000,1.233,3,2,7.5,1,1,0,2,1,8,0,3,1,12.5,0,0,140,34,51.03,1.5,34.18,2.51,1 Indoor,0,55,1,7,1.2083E-06,13.06,100,29
117000,1.229,3,2,7.5,1,1,0,2,1,8,0,3,1,12.5,0,0,138,33,50.06,1.5,34.18,2.51,1 Indoor,0,37,1,7,1.4618E-07,28.44,93.19,59
117000,1.229,3,2,7.5,1,1,0,2,1,8,0,3,1,12.5,0,0,138,33,50.06,1.5,34.18,2.51,1 Indoor,0,55,1,7,0.000001206,13.25,100,29
36700,1.227,3,2,7.5,1,1,0,2,1,8,0,3,1,12.5,0,0,130,30,50.6,1.5,34.18,2.51,1 Indoor,0,37,1,7,1.5174E-07,22,93.19,59
36700,1.227,3,2,7.5,1,1,0,2,1,8,0,3,1,12.5,0,0,130,30,50.6,1.5,34.18,2.51,1 Indoor,0,55,1,7,8.1019E-06,13.6,100,22
517680,1.2,4,6,23,1,1,1,6,1,16,0,4,2,14.28571429,0,0,178,1,68.9,0.05,202,40.4,1 Indoor,7,37,1,7.4,0.000017914,0.081,93.19,0.791666667
512800,1.2,4,4,26,1,2,1,2,2,12,0,4,2,16.66666667,0,0,178,8,74,0.05,202,40.4,1 Indoor,7,37,1,7.4,1.6017E-07,0,93.19,2.041666667
492500,1.2,4,10,25,1,1,1,9,1,22,0,6,3,15,0,0,175,-4,73.14,0.05,202,40.4,1 Indoor,7,37,1,7.4,6.4111E-06,0.1283,93.19,2
652000,1.2,4,0,0,1,1,1,1,1,6,0,2,1,16.66666667,0,0,179,1,88.58,0.05,202,40.4,1 Indoor,7,37,1,7.4,0.000011433,0.0522,97.52,0.791666667
235000,1.26,3,0,0,1,1,0,0,1,4,0,2,1,20,0,0,168,63,45.79,0.000275,2.37583E-07,21818.18182,1 Indoor,7,37,0.85,7.4,0.000020864,0.0426,98.3,0.416666667
235000,1.26,3,0,0,1,1,0,0,1,4,0,2,1,20,0,0,168,63,45.79,0.05,202,40.4,1 Indoor,7,37,0.85,7.4,1.0134E-06,0.2391,98.3,9
235000,1.23,3,0,0,1,1,0,0,1,4,0,2,1,20,0,0,168,63,45.79,0.000275,2.37583E-07,21818.18182,1 Indoor,7,37,0.85,7.4,0.000033972,0.0193,93.19,0.416666667
235000,1.23,3,0,0,1,1,0,0,1,4,0,2,1,20,0,0,168,63,45.79,0.000275,2.37583E-07,21818.18182,1 Indoor,7,37,0.85,7.8,0.000031944,0.028,93.19,0.416666667
235000,1.23,3,0,0,1,1,0,0,1,4,0,2,1,20,0,0,168,63,45.79,0.000275,2.37583E-07,21818.18182,1 Indoor,7,37,0.85,7,0.0000229,0.0425,93.19,0.416666667
235000,1.23,3,0,0,1,1,0,0,1,4,0,2,1,20,0,0,168,63,45.79,0.000275,2.37583E-07,21818.18182,1 Indoor,7,37,0.85,6.4,0.000016011,0.0553,93.19,0.416666667
235000,1.23,3,0,0,1,1,0,0,1,4,0,2,1,20,0,0,168,63,45.79,0.000275,2.37583E-07,21818.18182,1 Indoor,7,37,0.85,6,0.000017597,0.0302,93.19,0.416666667
235000,1.23,3,0,0,1,1,0,0,1,4,0,2,1,20,0,0,168,63,45.79,0.000275,2.37583E-07,21818.18182,1 Indoor,7,37,0.85,11,7.9417E-06,0,93.19,0.416666667
235000,1.23,3,0,0,1,1,0,0,1,4,0,2,1,20,0,0,168,63,45.79,0.000275,2.37583E-07,21818.18182,1 Indoor,7,37,0.85,4,4.1944E-06,0,93.19,0.416666667
235000,1.23,3,0,0,1,1,0,0,1,4,0,2,1,20,0,0,168,63,45.79,0.000275,2.37583E-07,21818.18182,1 Indoor,0,37,0.85,11,5.8889E-06,0,93.19,0.416666667
235000,1.23,3,0,0,1,1,0,0,1,4,0,2,1,20,0,0,168,63,45.79,0.000275,2.37583E-07,21818.18182,1 Indoor,0,37,0.85,4,3.4306E-06,0,93.19,0.416666667
235000,1.23,3,0,0,1,1,0,0,1,4,0,2,1,20,0,0,168,63,45.79,0.000275,2.37583E-07,21818.18182,1 Indoor,0,37,0.85,7,1.8069E-06,0,93.19,0.416666667
160000,1.3,2,0,0,1,1,1,1,0,3,0,0,0,0,0,0,212,85,10,0.2,208,10.4,3 UV,2,30,1,7.9,6.0822E-10,0,93.19,75
160000,0.95,2,0,0,0,0,2,2,0,4,0,0,0,0,0,0,135,-100,69,0.01,200.4,200.4,3 UV,2,30,1,7.9,1.7292E-09,0,93.19,90
40000,0.92,2,0,0,0,0,2,2,0,4,0,0,0,0,0,0,120,-120,45.8,0.015,200.6,133.7333333,3 UV,2,30,1,7.9,1.9664E-09,15.49,93.19,90
433000,1.04,8,0,0,6,6,1,1,0,8,0,0,0,0,1,75,270,105,0,0.23,409,8.98136646,1 Indoor,6,25,1,7.4,5.735E-08,0,85.43,28
147000,1.26,3,0,0,1,1,0,0,1,4,0,2,1,20,0,0,152,65,1.7,0.1,204,20.4,3 UV,6,50,1,7.4,1.0531E-06,17.45,100,76
147000,1.26,3,0,0,1,1,0,0,1,4,0,2,1,20,0,0,152,65,1.7,0.1,204,20.4,3 UV,6,50,1,7.4,3.1157E-06,17.4,100,30
190200,1.25,8,15,20.8,0,8,6,7,0,22,2,6,4,12.90322581,2,52.17,105,-35,12.69,0.05,202,40.4,1 Indoor,0,37,1,13.9,3.6076E-07,0.4992,93.19,2
126000,1.25,23,17,24.2,8,16,7,10,0,36,4,9,4,7.547169811,4,60,101,-34.9,7.89,0.05,202,40.4,1 Indoor,0,37,1,13.9,0.000006037,0.1763,93.19,2
123000,1.25,23,17,23.13,8,16,7,10,0,36,4,9,4,7.547169811,4,60,100,-34.4,7.44,0.05,202,40.4,1 Indoor,0,37,1,13.9,4.4734E-06,0.2169,93.19,2
96400,1.25,23,17,23.55,8,16,7,10,0,36,4,9,4,7.547169811,4,60,99,-34.6,5.35,0.05,202,40.4,1 Indoor,0,37,1,13.9,2.1609E-06,0.1062,93.19,2
112300,1.23,10,8,25,0,0,8,14,0,28,0,8,4,15.38461538,0,0,94,-45,33,0.1,204,20.4,3 UV,6,50,1,7.4,2.5602E-07,7.832,93.19,76
112300,1.23,10,8,25,0,0,8,14,0,28,0,8,4,15.38461538,0,0,94,-45,33,0.1,204,20.4,3 UV,6,50,1,7.4,3.2581E-06,11.25,100,30
40000,1.34,10,0,0,4,4,2,2,0,8,0,4,2,14.28571429,1,60,257,78,19.1,0.1,204,20.4,3 UV,6,50,1,7.4,5.7836E-07,10.54,10.5,76
126000,1.1438,6,0,0,0,0,5,5,0,10,0,2,1,12.5,0,0,61.2,-60,53.04,0.1,204,20.4,3 UV,6,50,1,7.4,8.081E-07,16.98,100,52
130000,1.23,10,8,25,0,0,8,14,0,28,0,8,4,15.38461538,0,0,94,-45,33,0.2,419.5,10.26666667,1 Indoor,6,37,1,7,9.3981E-07,4.525,85.05,40
130000,1.23,10,8,25,0,0,8,14,0,28,0,8,4,15.38461538,0,0,94,-45,33,0.2,419.5,10.26666667,1 Indoor,6,37,1,7,0.000001265,1.855,79.84,40
60000,1.36,6,0,0,0,0,4,4,0,8,0,4,2,20,0,0,106,-7,61,0.12,419.5,16.93333333,0 Dark,6,60,0.6,6.7,2.0787E-07,3.781,93.19,30
60000,1.36,6,0,0,0,0,4,4,0,8,0,4,2,20,0,0,106,-7,61,0.12,419.5,16.93333333,0 Dark,6,60,0.6,6.7,1.1199E-07,1.424,93.19,30
60000,1.36,6,0,0,0,0,4,4,0,8,0,4,2,20,0,0,106,-7,61,0.12,419.5,16.93333333,0 Dark,6,60,0.6,6.7,8.9144E-08,1.303,93.19,30
60000,1.36,6,0,0,0,0,4,4,0,8,0,4,2,20,0,0,106,-7,61,0.12,419.5,16.93333333,0 Dark,6,60,0.6,6.7,5.3206E-08,0,93.19,30
60000,1.36,6,0,0,0,0,4,4,0,8,0,4,2,20,0,0,106,-7,61,0.12,419.5,16.93333333,0 Dark,6,60,0.6,6.7,4.2801E-08,0,93.19,30
60000,1.36,6,0,0,0,0,4,4,0,8,0,4,2,20,0,0,106,-7,61,0.12,419.5,16.93333333,0 Dark,6,60,0.6,6.7,4.8993E-07,4.492,93.19,30
60000,1.36,6,0,0,0,0,4,4,0,8,0,4,2,20,0,0,106,-7,61,0.12,419.5,16.93333333,0 Dark,6,60,0.6,6.7,3.1157E-07,4.584,93.19,30
60000,1.36,6,0,0,0,0,4,4,0,8,0,4,2,20,0,0,106,-7,61,0.12,419.5,16.93333333,0 Dark,6,60,0.6,6.7,2.0035E-07,3.911,93.19,30
650000,1.25,4,5,6,1,2,1,3,2,14,0,4,2,15.38461538,0,0,167.7,4,65,0.2,419.5,10.26666667,1 Indoor,7,37,1,7.4,2.9806E-06,0.0379,99.14,0.333333333
650000,1.25,4,5,6,1,2,1,3,2,14,0,4,2,15.38461538,0,0,167.7,4,65,0.5,419.5,4.285714286,1 Indoor,7,37,1,7.4,9.975E-07,0,99.14,0.333333333
60000,1.36,6,0,0,0,0,4,4,0,8,0,4,2,20,0,0,106,-7,61,0.12,419.5,16.93333333,0 Dark,6,60,0.6,6.7,1.669E-07,4.178,93.19,30
60000,1.36,6,0,0,0,0,4,4,0,8,0,4,2,20,0,0,106,-7,61,0.12,419.5,16.93333333,0 Dark,6,60,0.6,6.7,2.5185E-07,3.56,93.19,30
60000,1.36,6,0,0,0,0,4,4,0,8,0,4,2,20,0,0,106,-7,61,0.12,419.5,16.93333333,0 Dark,6,60,0.6,6.7,6.9213E-07,3.541,93.19,30
640000,1.25,9,5,5,2,2,3,4,4,22,0,6,3,15,0,0,165,3.5,65,0.2,419.5,10.26666667,1 Indoor,7,37,1,7.4,2.4969E-06,0.0134,93.19,0.333333333
640000,1.25,9,5,5,2,2,3,4,4,22,0,6,3,15,0,0,165,3.5,65,0.5,419.5,4.285714286,1 Indoor,7,37,1,7.4,1.1233E-06,0.0071,93.19,0.333333333
23300,1.1438,6,19,14.3,0,7,5,13,1,36,1,7,3,9.090909091,2,40,60,-60,61,3.7,43.00840343,1.621621622,1 Indoor,0,37,1,7.4,0.00001058,0.6599,2.341,30
12700,1.1438,6,19,25,0,7,5,13,1,36,1,7,3,9.090909091,2,40,60,-60,60.5,3.7,43.00840343,1.621621622,1 Indoor,0,37,1,7.4,0.000011759,0.6819,4.291,30
640000,1.25,9,5,5,2,2,3,4,4,22,0,6,3,15,0,0,165,3.5,65,0.2,419.5,10.26666667,1 Indoor,7,37,1,7.4,1.3039E-06,0,93.19,0.333333333
640000,1.25,9,5,5,2,2,3,4,4,22,0,6,3,15,0,0,165,3.5,65,0.12,419.5,4.285714286,1 Indoor,7,37,1,7.4,6.8167E-07,0.082,93.19,0.333333333
540000,1.22,4,0,0,1,1,1,1,1,6,0,2,1,16.66666667,0,0,168.3,2,63.44,0.1,204,20.4,3 UV,6,37,1,7.4,0.00019097,0.0712,100,0.25
540000,1.22,4,0,0,1,1,1,1,1,6,0,2,1,16.66666667,0,0,168.3,2,63.44,0.1,204,20.4,3 UV,6,50,1,7.4,0.000011455,0,100,6
540000,1.22,4,0,0,1,1,1,1,1,6,0,2,1,16.66666667,0,0,168.3,2,63.44,0.1,204,20.4,3 UV,6,37,1,7.4,0.000039734,0.1892,100,1
147000,1.26,3,0,0,1,1,0,0,1,4,0,2,1,20,0,0,146.19,59.5,92,0.216,15050,15.93,1 Indoor,7,40,1,8,3.0706E-08,3.459,98.3,21
147000,1.26,3,0,0,1,1,0,0,1,4,0,2,1,20,0,0,146.19,59.5,88,0.216,15050,15.93,1 Indoor,7,40,1,8,9.2025E-09,0,98.3,21
147000,1.26,3,0,0,1,1,0,0,1,4,0,2,1,20,0,0,146.19,59.5,88,0.216,15050,15.93,1 Indoor,7,60,1,9.5,2.088E-07,7.494,98.3,21
28000,1.34,5,2,20,1,1,1,3,1,10,0,5,2,16.66666667,0,0,145,45.6,1,0.25,0.196349541,24,1 Indoor,0,25,1,7,7.0056E-08,0,93.19,84
28000,1.34,5,2,20,1,1,1,3,1,10,0,5,2,16.66666667,0,0,145,45.6,1,0.25,0.196349541,24,1 Indoor,5,25,0.4375,7.35,8.7021E-08,0,93.19,84
72300,1.26,3,0,0,1,1,0,0,1,4,0,2,1,20,0,0,154.1106754,66,31.9,4,1592,0.737037037,1 Indoor,7,37,1,7.2,2.9097E-07,16.53,98.3,40
85000,1.25,3,0,0,1,1,0,0,1,4,0,2,1,20,0,0,178,55,1,0.25,210,8.4,1 Indoor,7,37,1,7.4,2.6991E-06,0.6106,75.09,4
30000,1.42,1,3,10,0,1,1,1,1,6,0,3,1,14.28571429,0,0,170.9786976,-70.82191781,55,4,1592,0.737037037,1 Indoor,7,37,1,7.2,2.9028E-08,24.67,93.19,40
29000,1.42,1,3,20,0,1,1,1,1,6,0,3,1,14.28571429,0,0,169.5241683,-73.42465753,53,4,1592,0.737037037,1 Indoor,7,37,1,7.2,1.0279E-07,28.11,93.19,40
28000,1.42,1,3,30,0,1,1,1,1,6,0,3,1,14.28571429,0,0,167.6952963,-75.20547945,50,4,1592,0.737037037,1 Indoor,7,37,1,7.2,5.9711E-08,10.39,93.19,40
27000,1.42,1,3,40,0,1,1,1,1,6,0,3,1,14.28571429,0,0,166.2406193,-79.04109589,48,4,1592,0.737037037,1 Indoor,7,37,1,7.2,1.1074E-07,18.01,93.19,40
30000,1.42,1,0,0,0,0,1,1,0,2,0,1,0,0,0,0,173.983484,-73,57.13,4,1592,0.737037037,1 Indoor,7,37,1,7.2,4.5972E-10,0.4639,93.19,40
300000,1.15,5,6,70,0,5,1,2,2,15,0,7,1,5.555555556,1,45.45,217,78,30,0.12,2.48,20.66666667,1 Indoor,7,95,1,7,8.7187E-07,0,93.19,5
108500,1.23,3,1,50,1,1,0,1,1,6,0,3,1,14.28571429,0,0,147.4998244,54.89655172,50,4,1592,0.737037037,1 Indoor,7,37,1,7.2,2.1933E-07,24.44,93.19,40
338000,1.15,5,6,60,0,5,1,2,2,15,0,7,1,5.555555556,1,45.45,217.5,78.5,27,0.12,2.48,20.66666667,1 Indoor,7,95,1,7,8.0243E-07,0,93.19,5
447000,1.15,5,6,50,0,5,1,2,2,15,0,7,1,5.555555556,1,45.45,218,79,25,0.12,2.48,20.66666667,1 Indoor,7,95,1,7,6.6933E-07,0,93.19,5
630000,1.15,5,6,40,0,5,1,2,2,15,0,7,1,5.555555556,1,45.45,219.5,80.5,23,0.12,2.48,20.66666667,1 Indoor,7,95,1,7,5.9132E-07,0,93.19,5
685000,1.15,5,6,30,0,5,1,2,2,15,0,7,1,5.555555556,1,45.45,220,81,20,0.12,2.48,20.66666667,1 Indoor,7,95,1,7,5.2951E-07,0,93.19,5
205200,1.28,3,3,2.5,1,2,0,0,2,8,0,4,2,20,0,0,175,62,43.1,0.25,210,8.4,1 Indoor,7,37,1,7.4,1.8681E-06,0.5971,93.19,4
200400,1.28,3,3,5,1,2,0,0,2,8,0,4,2,20,0,0,183,63,43.35,0.25,210,8.4,1 Indoor,7,37,1,7.4,1.3067E-06,0.7187,93.19,4
195600,1.28,3,3,7.5,1,2,0,0,2,8,0,4,2,20,0,0,178,66,44.19,0.25,210,8.4,1 Indoor,7,37,1,7.4,1.0206E-06,0.7088,93.19,4
190800,1.28,3,3,10,1,2,0,0,2,8,0,4,2,20,0,0,167,68,44.06,0.25,210,8.4,1 Indoor,7,37,1,7.4,7.7708E-07,0.5752,93.19,4
118000,1.145,6,0,0,0,0,5,5,0,10,0,2,1,12.5,0,0,61.1,-60,44.2,0.12,1212,16.83333333,1 Indoor,0,37,1,13.5,7.2222E-06,3.004,24.31,14.04166667
118000,1.145,6,0,0,0,0,5,5,0,10,0,2,1,12.5,0,0,61.1,-60,44.2,0.12,1212,16.83333333,1 Indoor,0,37,1,13.5,8.22971E-08,0,86.5,7
218000,1.22,10,6,30,2,2,4,9,2,26,0,6,3,13.63636364,0,0,95.4,-0.1,12.1,0.12,1212,16.83333333,1 Indoor,0,37,1,13.5,2.5544E-06,1.013,93.19,14.04166667
218000,1.22,10,6,30,2,2,4,9,2,26,0,6,3,13.63636364,0,0,95.4,-0.1,12.1,0.12,1212,16.83333333,1 Indoor,0,37,1,13.5,3.1076E-07,0,93.19,14
189000,1.22,10,6,50,2,2,4,9,2,26,0,6,3,13.63636364,0,0,97,-0.6,26,0.12,1212,16.83333333,1 Indoor,0,37,1,13.5,1.3611E-06,0.2472,93.19,14.04166667
189000,1.22,10,6,50,2,2,4,9,2,26,0,6,3,13.63636364,0,0,97,-0.6,26,0.12,1212,16.83333333,1 Indoor,0,37,1,13.5,2.9306E-07,0,93.19,14
149000,1.1438,6,10,30,0,2,5,9,2,26,0,6,3,13.63636364,0,0,61.1,-60,31.7,0.12,1212,16.83333333,1 Indoor,0,37,1,13.5,3.1736E-07,0,93.19,14.04166667
149000,1.1438,6,10,30,0,2,5,9,2,26,0,6,3,13.63636364,0,0,61.1,-60,31.7,0.12,1212,16.83333333,1 Indoor,0,37,1,13.5,2.3727E-07,0,93.19,7
267000,1.22,4,6,9.4,1,2,1,4,2,16,0,4,2,14.28571429,0,0,95.4,-3.4,12.1,0.12,1212,16.83333333,1 Indoor,0,37,1,13.5,3.1447E-06,1.597,93.19,14.04166667
267000,1.22,4,6,9.4,1,2,1,4,2,16,0,4,2,14.28571429,0,0,95.4,-3.4,12.1,0.12,1212,16.83333333,1 Indoor,0,37,1,13.5,1.7454E-07,2.36,93.19,14
105000,1.25,3,0,0,1,1,0,0,1,4,0,2,1,20,0,0,140,38,1,5,667.5884389,0.85,1 Indoor,0,37,1,7,2.7612E-07,26.782,100,112
105000,1.25,3,0,0,1,1,0,0,1,4,0,2,1,20,0,0,141,36.8,1,5,667.5884389,0.85,1 Indoor,0,37,1,7,9.7404E-09,53.165,93.19,112
105000,1.25,3,0,0,1,1,0,0,1,4,0,2,1,20,0,0,141,36.8,1,5,667.5884389,0.85,1 Indoor,0,37,1,7,1.0056E-08,56,93.19,112
105000,1.25,3,0,0,1,1,0,0,1,4,0,2,1,20,0,0,141,36.8,1,5,667.5884389,0.85,1 Indoor,0,37,1,7,1.0972E-08,59.766,93.19,112
105000,1.25,3,0,0,1,1,0,0,1,4,0,2,1,20,0,0,141,36.8,1,5,667.5884389,0.85,1 Indoor,0,37,1,7,1.1348E-08,61.054,93.19,112
105000,1.25,3,0,0,1,1,0,0,1,4,0,2,1,20,0,0,141,36.8,1,5,667.5884389,0.85,1 Indoor,0,37,1,7,1.1047E-08,61.719,93.19,112
105000,1.25,3,0,0,1,1,0,0,1,4,0,2,1,20,0,0,141,36.8,1,5,667.5884389,0.85,1 Indoor,0,37,1,7,1.046E-08,60.438,93.19,112
105000,1.25,3,0,0,1,1,0,0,1,4,0,2,1,20,0,0,141,36.8,1,5,667.5884389,0.85,1 Indoor,0,37,1,7,1.0213E-08,61.39,93.19,112
99000,1.24,3,0,0,1,1,0,0,1,4,0,2,1,20,0,0,149,59,44.25,0.1,1612,20.15,1 Indoor,6,28,1,7,1.4051E-07,3.163,93.19,21
99000,1.24,3,0,0,1,1,0,0,1,4,0,2,1,20,0,0,149,59,33,0.1,1612,20.15,1 Indoor,6,28,1,7,9.4016E-09,6.138,98.3,21
126000,1.1438,6,0,0,0,0,5,5,0,10,0,2,1,12.5,0,0,61.2,-60,53.04,0.12,103.6,17.26666667,1 Indoor,7,35,1,8,4.4389E-06,0.7017,86.5,2
126000,1.1438,6,0,0,0,0,5,5,0,10,0,2,1,12.5,0,0,61.2,-60,53.04,0.12,103.6,17.26666667,1 Indoor,7,50,1,8,0.000013808,1.0862,86.5,2
126000,1.1438,6,0,0,0,0,5,5,0,10,0,2,1,12.5,0,0,61.2,-60,53.04,0.12,103.6,17.26666667,1 Indoor,7,40,1,8,0.000013947,0.7696,86.5,2
137000,1.23,3,6,50,1,6,0,1,1,11,0,7,1,6.25,1,55.56,146,42.5,50,0.4,1544,5.15,1 Indoor,7,50,1,7,0.000038389,0,93.19,0.5
137000,1.23,3,6,50,1,6,0,1,1,11,0,7,1,6.25,1,55.56,146,42.5,50,0.4,1544,5.15,1 Indoor,7,55,1,7,0.00011267,0,93,0.5
137000,1.23,3,6,50,1,6,0,1,1,11,0,7,1,6.25,1,55.56,146,42.5,50,0.4,1544,5.15,1 Indoor,7,50,1,9,0.00046167,0,100,0.166666667
260000,1.22,4,6,10,1,1,1,6,1,16,0,4,2,14.28571429,0,0,172.9,2.5,50.89,0.003,200,666.67,3 UV,6,28,1,7,3.2766E-07,11.99,93.19,45
260000,1.22,4,6,20,1,1,1,6,1,16,0,4,2,14.28571429,0,0,172.7,1.8,48.98,0.003,200,666.67,3 UV,6,28,1,7,3.272E-07,5.007,93.19,18
260000,1.22,4,6,30,1,1,1,6,1,16,0,4,2,14.28571429,0,0,172.2,2.2,48.64,0.003,200,666.67,3 UV,6,28,1,7,8.5023E-07,1.764,93.19,14
260000,1.22,4,0,0,1,1,1,1,1,6,0,2,1,16.66666667,0,0,172.7,3.5,49.39,0.003,200,666.67,3 UV,6,28,1,7,7.2743E-09,0,97.52,45
120000,1.145,6,0,0,0,0,5,5,0,10,0,2,1,12.5,0,0,58.9,-59,37.92,0.003,200,666.67,3 UV,6,28,1,7,4.5116E-08,0,86.5,45
120000,1.145,6,4,10,0,1,5,6,1,16,0,4,2,14.28571429,0,0,58.9,-60,41,0.003,200,666.67,3 UV,6,28,1,7,1.956E-07,5.192,93.19,45
120000,1.145,6,4,30,0,1,5,6,1,16,0,4,2,14.28571429,0,0,58.7,-60,41.94,0.003,200,666.67,3 UV,6,28,1,7,0.0000002,19.89,93.19,45
120000,1.145,6,4,20,0,1,5,6,1,16,0,4,2,14.28571429,0,0,58.2,-60,41.72,0.003,200,666.67,3 UV,6,28,1,7,9.7245E-08,0.4843,93.19,45
247317,1.1438,6,0,0,0,0,5,5,0,10,0,2,1,12.5,0,0,63,-60,70,0.1,204,20.4,1 Indoor,7,37,1,7.4,2.5197E-06,0,45.83,27
226829,1.1438,6,0,0,0,0,5,5,0,10,0,2,1,12.5,0,0,63,-60,56.1,0.1,204,20.4,1 Indoor,7,37,1,7.4,1.3484E-06,0,76.22,27
206341,1.1438,6,0,0,0,0,5,5,0,10,0,2,1,12.5,0,0,64,-60,53.5,0.1,204,20.4,1 Indoor,7,37,1,7.4,1.8808E-06,0,82.04,27
165580,1.1438,6,0,0,0,0,5,5,0,10,0,2,1,12.5,0,0,63,-60,50.5,0.1,204,20.4,1 Indoor,7,37,1,7.4,1.3449E-07,0,86.5,27
150000,1.1438,6,0,0,0,0,5,5,0,10,0,2,1,12.5,0,0,62.1,-60,48.2,0.1,204,20.4,1 Indoor,7,37,1,7.4,7.6481E-07,0,74.86,27
135000,1.1438,6,0,0,0,0,5,5,0,10,0,2,1,12.5,0,0,60.1,-60,41.9,0.1,204,20.4,1 Indoor,7,37,1,7.4,1.2396E-06,0,86.5,27
12000,1.25,6,14,50,0,8,5,6,0,20,2,5,3,11.11111111,2,60,140,65.6,60.4,0.8,232,2.9,1 Indoor,0,37,1,7.4,1.6915E-06,27.706,44.89,84
12000,1.25,6,14,50,0,8,5,6,0,20,2,5,3,11.11111111,2,60,136.9,59.4,60.4,0.8,232,2.9,1 Indoor,0,37,1,7.4,1.6146E-06,27.524,43.61,84
160000,1.25,4,5,12,1,2,1,3,2,14,0,4,2,15.38461538,0,0,145.3,1.8,60.27,0.5,2110,4.22,0 Dark,N.A.,25,0.5,7.6,3.6678E-07,7.185,99.14,50
163400,0.92,2,0,0,0,0,2,2,0,4,0,0,0,0,0,0,126.5,-119.3,51.2,0.07,51.4,29.37142857,1 Indoor,6,28,1,6.8,4.60857E-09,0,93.19,60
32200,0.92,2,0,0,0,0,2,2,0,4,0,0,0,0,0,0,126.5,-119.3,51.2,0.07,51.4,29.37142857,3 UV,6,28,1,6.8,8.24671E-09,0,93.19,60
40000,0.92,2,0,0,0,0,2,2,0,4,0,0,0,0,0,0,120,-120,45.8,0.04,51.4,29.37142857,1 Indoor,6,28,1,6.8,1.03778E-09,0,93.19,60
40000,0.92,2,0,0,0,0,2,2,0,4,0,0,0,0,0,0,120,-120,45.8,0.04,51.4,29.37142857,1 Indoor,6,28,1,6.8,1.87203E-09,0,93.19,60
40000,0.92,2,0,0,0,0,2,2,0,4,0,0,0,0,0,0,120,-120,45.8,0.04,51.4,29.37142857,3 UV,6,28,1,6.8,2.70992E-09,0,93.19,60
166000,1.04,8,0,0,6,6,1,1,0,8,0,0,0,0,1,75,270,104,0,1,70,2.8,1 Indoor,6,28,1,6.8,1.87203E-09,0,93.19,60
160000,1.3,2,0,0,1,1,1,1,0,3,0,0,0,0,0,0,212,85,10,1,70,2.8,1 Indoor,6,28,1,6.8,4.61977E-08,0,93.19,60
160000,1.3,2,0,0,1,1,1,1,0,3,0,0,0,0,0,0,212,85,10,1,70,2.8,1 Indoor,6,28,1,6.8,4.20663E-08,0,93.19,60
160000,1.3,2,0,0,1,1,1,1,0,3,0,0,0,0,0,0,212,85,10,1,70,2.8,1 Indoor,6,28,1,6.8,3.97807E-08,0,93.19,60
160000,1.3,2,0,0,1,1,1,1,0,3,0,0,0,0,0,0,212,85,10,1,70,2.8,1 Indoor,6,28,1,6.8,3.47966E-08,0,93.19,60
22000,1.1438,6,0,0,0,0,5,5,0,10,0,2,1,12.5,0,0,60,-60,61,0.2,412,10.3,1 Indoor,6,37,1,7.4,4.90327E-09,0,86.5,28
22000,1.1438,6,0,0,0,0,5,5,0,10,0,2,1,12.5,0,0,60,-60,61,0.2,412,10.3,1 Indoor,6,37,1,7.4,3.64788E-09,0,86.5,28
132000,1.233,10,12,30,1,2,5,12,2,32,0,4,2,7.692307692,0,0,55.6,-45.6,30,0.6,436,3.633,1 Indoor,6,37,1,7.4,6.03195E-09,0,93.19,28
132000,1.233,10,12,30,1,2,5,12,2,32,0,4,2,7.692307692,0,0,55.6,-45.6,30,0.6,436,3.633,1 Indoor,6,37,1,7.4,3.56385E-09,0,93.19,28
540000,1.22,4,0,0,1,1,1,1,1,6,0,2,1,16.66666667,0,0,168.3,2,63.44,0.25,415,8.3,1 Indoor,1,20,1,6.7,1.0394E-08,0,97.52,200
540000,1.22,4,0,0,1,1,1,1,1,6,0,2,1,16.66666667,0,0,168.3,2,63.44,0.25,415,8.3,1 Indoor,1,30,1,6.7,2.3252E-08,22.86,97.52,200
540000,1.22,4,0,0,1,1,1,1,1,6,0,2,1,16.66666667,0,0,168.3,2,63.44,0.25,415,8.3,1 Indoor,1,40,1,6.7,2.912E-08,30.23,97.52,200
540000,1.22,4,0,0,1,1,1,1,1,6,0,2,1,16.66666667,0,0,168.3,2,63.44,0.25,415,8.3,1 Indoor,5,20,0.4375,6.85,1.691E-08,37.58,97.52,200
540000,1.22,4,0,0,1,1,1,1,1,6,0,2,1,16.66666667,0,0,168.3,2,63.44,0.25,415,8.3,1 Indoor,5,30,0.4375,6.85,4.3507E-08,36.87,97.52,200
540000,1.22,4,0,0,1,1,1,1,1,6,0,2,1,16.66666667,0,0,168.3,2,63.44,0.25,415,8.3,1 Indoor,5,40,0.4375,6.85,3.9317E-08,34.7,97.52,200
703600,1.25,4,0,0,1,1,1,1,1,6,0,2,1,16.66666667,0,0,171,2,64,0.35,51.2,6.565349544,1 Indoor,0,70,1,10,1.9757E-07,0,97.52,14.5
703600,1.25,4,0,0,1,1,1,1,1,6,0,2,1,16.66666667,0,0,171,2,64,0.35,51.2,6.565349544,1 Indoor,7,37,1,7.4,8.3139E-08,0,97.52,2
714000,1.25,4,5,21,1,2,1,3,2,14,0,4,2,15.38461538,0,0,135,-2,59,0.14,51.2,6.565349544,1 Indoor,4,24,1,7,2.0845E-06,2.974,99.14,12
540000,1.22,4,0,0,1,1,1,1,1,6,0,2,1,16.66666667,0,0,168.3,2,63.44,0.35,51.2,6.565349544,1 Indoor,0,70,1,10,1.0044E-07,0,97.52,14.5
540000,1.22,4,0,0,1,1,1,1,1,6,0,2,1,16.66666667,0,0,168.3,2,63.44,0.35,51.2,6.565349544,1 Indoor,7,37,1,7.4,0.0011,0.1663,100,0.333333333
540000,1.22,4,0,0,1,1,1,1,1,6,0,2,1,16.66666667,0,0,168.3,2,63.44,0.14,51.2,6.565349544,1 Indoor,4,24,1,7,1.6898E-07,0.3015,97.52,12
278400,1.22,4,0,0,0,0,3,3,0,6,0,2,1,16.66666667,0,0,54.3,-44,18,0.35,51.2,6.565349544,1 Indoor,0,37,1,7.4,0.000010203,0.0789,97.52,1.333333333
7700,1.22,4,0,0,0,0,3,3,0,6,0,2,1,16.66666667,0,0,53.5,-44,10,0.35,51.2,6.565349544,1 Indoor,7,37,1,7.4,2.7514E-07,0,97.52,2
140000,0.68,10,0,0,1,1,5,5,1,14,0,2,1,8.333333333,0,0,51.4,-38.6,22.5,0.12,1262,16.82666667,1 Indoor,0,37,1,7,2.8947E-08,32.79,93.19,420
140000,0.68,10,0,0,1,1,5,5,1,14,0,2,1,8.333333333,0,0,51.4,-38.6,22.5,0.12,1262,16.82666667,1 Indoor,0,37,1,7,3.9352E-08,7.107,93.19,420
140000,0.68,10,0,0,1,1,5,5,1,14,0,2,1,8.333333333,0,0,51.4,-38.6,22.5,0.12,1262,16.82666667,1 Indoor,0,37,1,7.4,1.7353E-10,108.75,93.19,720
485000,1.25,4,5,1,1,2,1,3,2,14,0,4,2,15.38461538,0,0,171,0,68,0.032,0.00322,187.5,1 Indoor,3,22,1,7.4,2.5984E-06,0,91,80
485000,1.25,4,5,1,1,2,1,3,2,14,0,4,2,15.38461538,0,0,171,0,68,0.125,0.0491,48,1 Indoor,3,22,1,7.4,8.0694E-07,4.838,88.85,80
485000,1.25,4,5,1,1,2,1,3,2,14,0,4,2,15.38461538,0,0,171,0,68,0.25,0.1964,24,1 Indoor,3,22,1,7.4,8.7766E-07,4.695,84.5,80
485000,1.25,4,5,1,1,2,1,3,2,14,0,4,2,15.38461538,0,0,171,0,68,0.5,0.7854,12,1 Indoor,3,22,1,7.4,7.6146E-07,4.48,82.4,80
110000,1.1331,12,0,0,0,0,10,10,0,20,2,2,2,12.5,0,0,264.4,56.5,29.8,20,991000,0.106,0 Dark,N.A.,12.75,0.478,7.6,3.05403E-10,0,93.19,450
