Repository: Ironarrow98/plastic

File: 2021_final_data.csv (part 3 of 4)
Molecular Weight (g/mol),Density (g/cm3),C in comononmer A,C in comononmer B,%B,CH in A,CH in A+B,CH2 in A,CH2 in A+B,CH3 in A+B,CH bonds A+B,N in A+B,O in A+B,C=O,%C=O,Rings,%C in rings,Tm(°C),Tg (°C),Crystallinity%,"Critical thickness of the specimen (Lcrit, mm)",Surface area (mm2),Specific surface area (mm2/mm3),Pretrement,Level,Temperature,Humidity,pH,k Biodegradation rate (s^-1) first-order,T Lag time (days),A%,Testing duration (days)
183750,1.22,4,0,0,0,0,3,3,0,6,0,2,1,16.66666667,0,0,53.7,-46,21.5,20,991000,0.106,0 Dark,N.A.,12.75,0.478,7.6,2.11665E-09,0,97.52,450
250000,0.9,3,0,0,1,1,1,1,1,6,0,0,0,0,0,0,164,-10,36.9,20,991000,0.106,0 Dark,N.A.,12.75,0.478,7.6,2.76145E-11,0,93.19,450
79200,1.25,8,0,0,0,0,6,6,0,12,0,4,2,16.66666667,0,0,117,-32,60.1,20,991000,0.106,0 Dark,5,12.75,0.478,7.6,1.55226E-09,0,93.19,450
39400,1.26,10,12,50,0,4,8,12,0,28,0,8,4,13.33333333,1,27.27,124.1,-34,18.8,20,991000,0.106,0 Dark,5,12.75,0.478,7.6,1.68912E-10,0,93.19,450
38000,1.36,10,0,0,4,4,2,2,0,8,0,4,2,14.28571429,1,60,250,74.5,9.8,20,991000,0.106,0 Dark,5,12.75,0.478,7.6,1.46696E-10,0,93.19,450
300000,1.28,3,0,0,1,1,0,0,1,4,0,2,1,20,0,0,178,54,19.7,20,991000,0.106,0 Dark,5,12.75,0.478,7.6,6.21744E-11,0,93.19,450
350000,1.22,4,0,0,1,1,1,1,1,6,0,2,1,16.66666667,0,0,173,4,59,2,1950,1.23,0 Dark,4,33,1,7.6,1.7708E-08,0,97.52,123
350000,1.22,4,0,0,1,1,1,1,1,6,0,2,1,16.66666667,0,0,173,4,59,2,1950,1.23,0 Dark,4,33,1,7.6,2.5382E-08,0,97.52,123
560000,1.25,4,5,20,1,2,1,3,2,14,0,4,2,15.38461538,0,0,171.06,1.81,25.83,2,1950,1.23,0 Dark,4,33,1,7.6,8.8889E-09,0,99.14,123
560000,1.25,4,5,20,1,2,1,3,2,14,0,4,2,15.38461538,0,0,171.06,1.81,25.83,2,1950,1.23,0 Dark,4,33,1,7.6,7.2222E-08,14.05,99.14,123
425000,1.25,4,5,10,1,2,1,3,2,14,0,4,2,15.38461538,0,0,166.2,0.9,56.84,2,1950,1.23,0 Dark,4,33,1,7.6,1.3148E-08,0,99.14,123
425000,1.25,4,5,10,1,2,1,3,2,14,0,4,2,15.38461538,0,0,166.2,0.9,56.84,2,1950,1.23,0 Dark,4,33,1,7.6,4.3056E-08,37.08,99.14,123
350000,1.25,4,5,12,1,2,1,3,2,14,0,4,2,15.38461538,0,0,124.9,5,48,2,1950,1.23,0 Dark,5,33,0.4375,7.6,6.1852E-08,0,99.14,21
72500,1.233,12,10,30,1,2,7,12,2,32,0,4,2,7.692307692,0,0,50,-40,25,1,1890,2.22,0 Dark,4,33,1,7.6,3.7882E-07,0,93.19,123
7000,1.11,2,4,51,0,0,2,5,0,10,0,4,1,10,0,0,63,-41,89,0.3,367.56,6.933333333,3 UV,0,37,1,7.4,5.539E-08,0,93.19,84
5000,1.2,4,6,27,0,0,3,8,0,16,0,4,2,14.28571429,0,0,44,-62,26,0.3,367.56,6.933333333,3 UV,0,37,1,7.4,4.9669E-07,0,6.8,84
5000,1.2,4,6,7,0,0,3,8,0,16,0,4,2,14.28571429,0,0,43,-63,25,0.3,367.56,6.933333333,3 UV,0,37,1,7.4,1.038E-08,0,93.19,84
5000,1.2,4,0,0,0,0,3,3,0,6,0,3,1,14.28571429,0,0,42.2,-64,24,0.3,367.56,6.933333333,3 UV,0,37,1,7.4,6.8552E-09,0,93.19,84
5100,1.1438,6,4,51,0,0,5,8,0,16,0,4,2,14.28571429,0,0,45,-60,27,0.3,367.56,6.933333333,3 UV,0,37,1,7.4,1.066E-08,0,93.19,84
5000,1.1438,6,4,24,0,0,5,8,0,16,0,4,2,14.28571429,0,0,46,-60,28,0.3,367.56,6.933333333,3 UV,0,37,1,7.4,1.2705E-08,0,93.19,84
160000,1.1438,6,0,0,0,0,5,5,0,10,0,2,1,12.5,0,0,67.2,-60,69.3,0.277,155.18,14.45154432,1 Indoor,7,30,1,7,2.05937E-07,0,86.5,0.666666667
160000,1.1438,6,0,0,0,0,5,5,0,10,0,2,1,12.5,0,0,65.6,-60,67.15,0.28,155.18,14.2968254,1 Indoor,7,30,1,7,9.95403E-07,0,86.5,0.666666667
160000,1.1438,6,0,0,0,0,5,5,0,10,0,2,1,12.5,0,0,64,-60,65,0.278,155.18,14.39960032,1 Indoor,7,30,1,7,1.16843E-06,0,86.5,0.666666667
160000,1.1438,6,0,0,0,0,5,5,0,10,0,2,1,12.5,0,0,63.5,-60,64.15,0.272,155.18,14.71699346,1 Indoor,7,30,1,7,1.53947E-06,0,86.5,0.666666667
160000,1.1438,6,0,0,0,0,5,5,0,10,0,2,1,12.5,0,0,62,-60,63.3,0.272,155.18,14.71699346,1 Indoor,7,30,1,7,2.03331E-06,0,86.5,0.666666667
160000,1.1438,6,0,0,0,0,5,5,0,10,0,2,1,12.5,0,0,59,-60,40,0.279,155.18,14.34802867,1 Indoor,7,30,1,7,2.43044E-06,0,86.5,0.666666667
187000,1.25,9,0,0,2,2,3,3,2,14,0,4,2,15.38461538,0,0,179.94,4,74.6,0.025,802,80.2,3 UV,6,28,0.6,6.7,1.28553E-09,0,93.19,30
187000,1.25,9,0,0,2,2,3,3,2,14,0,4,2,15.38461538,0,0,170.51,5,68.8,0.025,802,80.2,3 UV,6,28,0.6,6.7,1.12577E-08,0,93.19,30
187000,1.25,9,0,0,2,2,3,3,2,14,0,4,2,15.38461538,0,0,167.9,4,67.2,0.025,802,80.2,3 UV,6,28,0.6,6.7,2.19764E-08,0,93.19,30
187000,1.25,4,5,4,1,2,1,3,2,14,0,4,2,15.38461538,0,0,172.72,2.6,73.2,0.025,802,80.2,3 UV,6,28,0.6,6.7,2.20537E-09,0,99.14,30
187000,1.25,9,0,0,2,2,3,3,2,14,0,4,2,15.38461538,0,0,167.9,4,66,0.025,802,80.2,3 UV,6,28,0.6,6.7,3.8695E-09,0,93.19,30
165600,1.04,8,0,0,6,6,1,1,0,8,0,0,0,0,1,75,270,100,0,2,4224,1.090909091,1 Indoor,6,35,1,7,1.8998E-10,0,93.19,56
165600,1.04,8,0,0,6,6,1,1,0,8,0,0,0,0,1,75,270,100,0,2,4224,1.090909091,1 Indoor,6,35,1,7,1.8717E-09,0,93.19,56
1041005,1.25,10,19,50,0,8,8,13,0,34,2,8,4,10.25641026,2,41.38,97,-27,12,1,626.7477344,2.210526316,1 Indoor,1,37,1,7.9,2.8137E-09,0,93.19,155
145900,1.25,10,19,50,0,8,8,13,0,34,2,8,4,10.25641026,2,41.38,100,-27,10,1,626.7477344,2.210526316,1 Indoor,1,37,1,7.9,3.2697E-09,0,93.19,154
42600,1.25,29,24,25,8,17,13,19,1,58,4,16,8,10.95890411,4,45.28,120,-15,8,1,626.7477344,2.210526316,1 Indoor,1,37,1,7.9,2.1875E-08,0,93.19,154
36400,1.25,29,24,25,8,17,13,19,1,58,4,16,8,10.95890411,4,45.28,127,-8,7,1,626.7477344,2.210526316,1 Indoor,1,37,1,7.9,2.8947E-08,0,93.19,154
36000,1.25,29,24,50,8,17,13,19,1,58,4,16,8,10.95890411,4,45.28,126,-7,7,1,626.7477344,2.210526316,1 Indoor,1,37,1,7.9,2.9676E-08,0,93.19,154
35400,1.25,29,24,50,8,17,13,19,1,58,4,16,8,10.95890411,4,45.28,126,-7,7,1,626.7477344,2.210526316,1 Indoor,1,37,1,7.9,1.5544E-07,9.509,52.6,154
29600,1.25,29,24,25,8,17,13,19,1,58,4,16,8,10.95890411,4,45.28,133.5,-1.5,6,1,626.7477344,2.210526316,1 Indoor,1,37,1,7.9,2.5637E-08,0,93.19,154
24100,1.25,29,24,25,8,17,13,19,1,58,4,16,8,10.95890411,4,45.28,140,5,5,1,626.7477344,2.210526316,1 Indoor,1,37,1,7.9,3.0972E-08,0,93.19,154
20500,1.25,29,24,50,8,17,13,19,1,58,4,16,8,10.95890411,4,45.28,140,5,5,1,626.7477344,2.210526316,1 Indoor,1,37,1,7.9,3.4155E-08,0,93.19,154
17300,1.25,29,24,50,8,17,13,19,1,58,4,16,8,10.95890411,4,45.28,140,5,5,1,626.7477344,2.210526316,1 Indoor,1,37,1,7.9,2.7963E-07,3.168,44.41,142
658000,1.22,4,6,3.8,1,2,1,4,2,16,0,4,2,14.28571429,0,0,152,-2,48.1,0.3,408.8,6.95,1 Indoor,4,37,1,7,3.0035E-06,5.065,100,11.8
658000,1.22,4,6,4.6,1,2,1,4,2,16,0,4,2,14.28571429,0,0,149.2,-2,44.6,0.3,408.8,6.95,1 Indoor,4,37,1,7,0.00000286,3.292,100,11.8
723000,1.22,4,6,6.9,1,2,1,4,2,16,0,4,2,14.28571429,0,0,143.9,-2.5,43.6,0.3,408.8,6.95,1 Indoor,4,37,1,7,4.4757E-06,4.175,100,11.8
312000,1.22,4,6,10,1,2,1,4,2,16,0,4,2,14.28571429,0,0,136.9,-3.6,33.8,0.3,408.8,6.95,1 Indoor,4,37,1,7,9.1319E-06,4.503,100,11.8
100289,1.1438,6,34,30,0,12,5,21,0,54,2,8,5,10,2,30,60.5,-60,55,0.12,204.8,17.06666667,1 Indoor,7,37,1,7.4,3.2882E-06,0,93.19,3.7
100289,1.1438,6,34,30,0,12,5,21,0,54,2,8,5,10,2,30,60.5,-60,55,0.12,204.8,17.06666667,1 Indoor,6,37,1,7.4,2.2199E-07,0.08548,93.19,6.23
80000,1.1438,6,0,0,0,0,5,5,0,10,0,2,1,12.5,0,0,59,-60,60,0.12,204.8,17.06666667,1 Indoor,7,37,1,7.4,0.000022477,0,10.38,30
80000,1.1438,6,0,0,0,0,5,5,0,10,0,2,1,12.5,0,0,59,-60,60,0.12,204.8,17.06666667,1 Indoor,0,37,1,7.4,1.0601E-08,0,86.5,30
100289,1.1438,6,34,30,0,12,5,21,0,54,2,8,5,10,2,30,60.5,-60,55,0.12,204.8,17.06666667,1 Indoor,7,37,1,7.4,3.4456E-06,0.3201,93.19,6
100289,1.1438,6,34,30,0,12,5,21,0,54,2,8,5,10,2,30,60.5,-60,55,0.12,204.8,17.06666667,1 Indoor,7,37,1,7.4,2.1574E-06,0.4008,93.19,6
100289,1.1438,6,34,30,0,12,5,21,0,54,2,8,5,10,2,30,60.5,-60,55,0.12,204.8,17.06666667,1 Indoor,6,37,1,7.4,3.0602E-06,0,22.44,27.7
145000,1.1438,6,24,27.5,0,12,5,9,0,30,0,10,5,12.5,2,40,38,-52,33,0.21,208.4,9.923809524,3 UV,7,37,1,7.2,6.0194E-07,0.4808,93.19,3
121000,1.1438,6,24,27.5,0,12,5,9,0,30,0,10,5,12.5,2,40,53,-64,48,0.21,208.4,9.923809524,1 Indoor,7,37,1,7.2,0.00015128,0.0073,93.19,0.125
45250,1.1438,6,0,0,0,0,5,5,0,10,0,2,1,12.5,0,0,60,-72,51,0.21,208.4,9.923809524,1 Indoor,7,37,1,7.2,0.00025367,0.013,100,0.125
121000,1.1438,6,24,27.5,0,12,5,9,0,30,0,10,5,12.5,2,40,53,-64,48,0.21,208.4,9.923809524,3 UV,7,37,1,7.2,0.000035611,0.2211,93.19,1
116000,1.1438,6,24,27.5,0,12,5,9,0,30,0,10,5,12.5,2,40,48,-58,41,0.21,208.4,9.923809524,1 Indoor,7,37,1,7.2,0.00013878,0.0135,93.19,0.125
116000,1.1438,6,24,27.5,0,12,5,9,0,30,0,10,5,12.5,2,40,48,-58,41,0.21,208.4,9.923809524,3 UV,7,37,1,7.2,0.000019483,0.685,93.19,2
530,1.037913562,6,0,0,0,0,5,5,0,10,0,2,1,12.5,0,0,10,-46,13,0.2,816,10.2,1 Indoor,7,37,1,7.2,1.5058E-07,0.1525,86.5,1
530,1.005961252,6,0,0,0,0,5,5,0,10,0,2,1,12.5,0,0,5,-50,7,0.2,816,10.2,1 Indoor,7,37,1,7.2,9.1194E-07,0.1008,86.5,1
530,1.002921013,6,0,0,0,0,5,5,0,10,0,2,1,12.5,0,0,12,-41,15,0.2,816,10.2,1 Indoor,7,37,1,7.2,1.6022E-06,0.0326,86.5,1
2000,1.001907601,6,0,0,0,0,5,5,0,10,0,2,1,12.5,0,0,38,-62,25,0.2,816,10.2,1 Indoor,7,37,1,7.2,0.000048694,0.0626,100,0.5
1250,1.00119225,6,0,0,0,0,5,5,0,10,0,2,1,12.5,0,0,22,-59,20,0.2,816,10.2,1 Indoor,7,37,1,7.2,0.000014167,0.0828,86.5,1
112300,1.23,10,8,25,0,0,8,14,0,28,0,8,4,15.38461538,0,0,94,-45,45.33,0.1,1210,20.167,2 Outdoor,2,16.75,1,7.9,0.000001794,25.98,93.19,42
112300,1.23,10,8,25,0,0,8,14,0,28,0,8,4,15.38461538,0,0,94,-45,45.33,0.1,1210,20.167,2 Outdoor,1,13.25,1,7.9,8.2176E-08,9.849,93.19,42
126000,1.145,6,0,0,0,0,5,5,0,10,0,2,1,12.5,0,0,61.2,-60,53.04,0.1,456,20.26666667,1 Indoor,1,27,1,7.9,1.8912E-07,5.938,89.77,95
610000,1.22,4,6,6,1,2,1,4,2,16,0,4,2,14.28571429,0,0,138.9,-2.4,47.6,0.1,456,20.26666667,1 Indoor,1,27,1,7.9,3.8229E-07,3.5,85.43,42
610000,1.22,4,6,6,1,2,1,4,2,16,0,4,2,14.28571429,0,0,138.9,-2.4,47.6,0.1,1210,20.167,2 Outdoor,2,16.75,1,7.9,1.6493E-06,9.276,100,42
610000,1.22,4,6,6,1,2,1,4,2,16,0,4,2,14.28571429,0,0,138.9,-2.4,47.6,0.1,1210,20.167,2 Outdoor,1,13.25,1,7.9,1.3264E-07,0,93.19,42
610000,1.22,4,6,6,1,2,1,4,2,16,0,4,2,14.28571429,0,0,138.9,-2.4,47.6,0.1,1210,20.167,1 Indoor,2,16.75,1,7.9,5.5174E-07,0,85.43,28
610000,1.22,4,6,6,1,2,1,4,2,16,0,4,2,14.28571429,0,0,138.9,-2.4,47.6,0.1,1210,20.167,1 Indoor,1,13.25,1,7.9,8.1562E-08,0,85.43,28
550000,1.19,4,6,11,1,2,1,4,2,16,0,4,2,14.28571429,0,0,126,0,20,0.1,456,20.26666667,1 Indoor,1,27,1,7.9,4.7708E-07,3.5,85.43,42
540000,1.22,4,0,0,1,1,1,1,1,6,0,2,1,16.66666667,0,0,168.3,2,63.44,0.1,456,20.26666667,1 Indoor,1,27,1,7.9,6.2963E-07,2.33,85.54,42
540000,1.22,4,0,0,1,1,1,1,1,6,0,2,1,16.66666667,0,0,168.3,2,63.44,0.1,1210,20.167,2 Outdoor,1,27,1,7.9,1.3275E-06,2.8,62.41,28
540000,1.22,4,0,0,1,1,1,1,1,6,0,2,1,16.66666667,0,0,168.3,2,63.44,0.1,1210,20.167,2 Outdoor,1,27,1,7.9,6.6968E-07,1.4,55.88,28
540000,1.22,4,0,0,1,1,1,1,1,6,0,2,1,16.66666667,0,0,168.3,2,63.44,0.1,1210,20.167,2 Outdoor,1,20,1,7.9,1.0994E-06,6.225,44.27,29
540000,1.22,4,0,0,1,1,1,1,1,6,0,2,1,16.66666667,0,0,168.3,2,63.44,0.1,1210,20.167,2 Outdoor,1,10,1,7.9,1.7199E-07,6.651,85.54,28
550000,1.19,4,6,11,1,2,1,4,2,16,0,4,2,14.28571429,0,0,126,0,20,0.1,456,20.26666667,1 Indoor,1,27,1,7.9,4.6586E-07,0.9804,100,95
550000,1.19,4,6,11,1,2,1,4,2,16,0,4,2,14.28571429,0,0,126,0,20,0.1,1210,20.167,1 Indoor,2,16.75,1,7.9,5.3449E-07,0,85.43,28
550000,1.19,4,6,11,1,2,1,4,2,16,0,4,2,14.28571429,0,0,126,0,20,0.1,1210,20.167,1 Indoor,1,13.25,1,7.9,9.6516E-08,0,85.43,28
550000,1.19,4,6,11,1,2,1,4,2,16,0,4,2,14.28571429,0,0,126,0,20,0.1,1210,20.167,2 Outdoor,2,16.75,1,7.9,3.1551E-06,11.62,87.2,42
550000,1.19,4,6,11,1,2,1,4,2,16,0,4,2,14.28571429,0,0,126,0,20,0.1,1210,20.167,2 Outdoor,1,13.25,1,7.9,1.2292E-07,0,93.19,42
147000,1.26,3,0,0,1,1,0,0,1,4,0,2,1,20,0,0,152,65,1.7,0.385,0.465662571,15.58441558,3 UV,1,25,1,7.9,1.5408E-09,0,98.3,364
147000,1.26,3,0,0,1,1,0,0,1,4,0,2,1,20,0,0,152,65,1.7,0.385,0.465662571,15.58441558,3 UV,0,25,1,11,8.9616E-09,6.3546,98.3,364
10000,1.1438,6,0,0,0,0,5,5,0,10,0,2,1,12.5,0,0,60,-60,60,0.385,0.465662571,15.58441558,3 UV,1,25,1,7.9,1.8436E-09,47.327,86.5,364
10000,1.1438,6,0,0,0,0,5,5,0,10,0,2,1,12.5,0,0,60,-60,60,0.385,0.465662571,15.58441558,3 UV,0,25,1,11,5.372E-09,56,86.5,364
147000,1.26,3,0,0,1,1,0,0,1,4,0,2,1,20,0,0,152,65,1.7,0.12,1581.44,16.80952381,1 Indoor,6,30,1,7.3,7.30824E-06,0,98.3,4
137000,1.23,3,6,50,1,6,0,1,1,11,0,7,1,6.25,1,55.56,146,42.5,50,0.12,1581.44,16.80952381,1 Indoor,6,30,1,7.3,8.35621E-06,0,93.19,4
137000,1.23,3,6,50,1,6,0,1,1,11,0,7,1,6.25,1,55.56,146,42.5,50,0.12,1581.44,16.80952381,1 Indoor,6,30,1,7.3,1.13195E-05,0,100,4
80000,1.23,3,2,50,1,1,0,2,1,8,0,3,1,12.5,0,0,149,45,50,0.12,1581.44,16.80952381,1 Indoor,6,30,1,7.3,8.14066E-06,0,100,4
10000,1.23,3,4,50,1,2,0,1,2,10,0,4,2,18.18181818,0,0,146,56.9,20.5,0.12,1581.44,16.80952381,1 Indoor,6,30,1,7.3,7.41305E-06,0,93.19,4
55400,1.24,3,0,0,1,1,0,0,1,4,0,2,1,20,0,0,165,60,30.8,5,78.54,1.2,1 Indoor,0,45,1,7,1.985E-09,3.84,98.3,28
36000,1.34,10,0,0,4,4,2,2,0,8,0,4,2,14.28571429,1,60,252,78,19,0.12,800,16.91666667,1 Indoor,6,30,0.9,6,1.18335E-10,0,93.19,84
36000,1.34,10,0,0,4,4,2,2,0,8,0,4,2,14.28571429,1,60,252,78,19,0.12,800,16.91666667,1 Indoor,7,30,0.9,6,8.87419E-11,0,93.19,84
61710,1.25,8,0,0,0,0,6,6,0,12,0,4,2,16.66666667,0,0,112,-43.9,35,0.12,800,16.91666667,1 Indoor,6,30,0.9,6,4.77635E-07,0,93.19,84
38000,1.36,10,8,10,4,4,2,8,0,20,0,8,4,15.38461538,1,33.33,250,76,18,0.12,800,16.91666667,1 Indoor,6,30,0.9,6,1.03538E-10,0,93.19,84
37000,1.36,10,8,25,4,4,2,8,0,20,0,8,4,15.38461538,1,33.33,248,71,7,0.12,800,16.91666667,1 Indoor,6,30,0.9,6,3.10847E-10,0,93.19,84
36000,1.36,10,8,50,4,4,2,8,0,20,0,8,4,15.38461538,1,33.33,245,68,3,0.12,800,16.91666667,1 Indoor,6,30,0.9,6,2.81212E-10,0,93.19,84
38000,1.36,10,8,10,4,4,2,8,0,20,0,8,4,15.38461538,1,33.33,250,76,18,0.12,800,16.91666667,1 Indoor,7,30,0.9,6,7.39476E-11,0,93.19,84
37000,1.36,10,8,25,4,4,2,8,0,20,0,8,4,15.38461538,1,33.33,248,71,7,0.12,800,16.91666667,1 Indoor,7,30,0.9,6,1.62737E-10,0,93.19,84
36000,1.36,10,8,50,4,4,2,8,0,20,0,8,4,15.38461538,1,33.33,245,68,3,0.12,800,16.91666667,1 Indoor,7,30,0.9,6,2.07153E-10,0,93.19,84
61710,1.25,8,0,0,0,0,6,6,0,12,0,4,2,16.66666667,0,0,112,-43.9,35,0.12,800,16.91666667,1 Indoor,7,30,0.9,6,4.43227E-09,0,93.19,84
286200,1.25,4,5,14,1,2,1,3,2,14,0,4,2,15.38461538,0,0,158,0,50,0.213,66.92,18.753,1 Indoor,1,25,1,7.9,1.8461E-06,13.22,100,28
286200,1.25,4,5,14,1,2,1,3,2,14,0,4,2,15.38461538,0,0,158,0,50,0.213,66.92,18.753,1 Indoor,1,25,1,7.9,9.7176E-07,7.004,99.14,28
286200,1.25,4,5,14,1,2,1,3,2,14,0,4,2,15.38461538,0,0,158,0,50,0.213,66.92,18.753,1 Indoor,2,25,1,7,6.0937E-06,6.318,94,21
286200,1.25,4,5,14,1,2,1,3,2,14,0,4,2,15.38461538,0,0,158,0,50,0.213,66.92,18.753,1 Indoor,2,25,1,7,2.2222E-06,2.926,99.14,15
286200,1.25,4,5,14,1,2,1,3,2,14,0,4,2,15.38461538,0,0,158,0,50,0.213,66.92,18.753,1 Indoor,1,25,1,7.9,8.5312E-07,6.545,84.29,28
286200,1.25,4,5,14,1,2,1,3,2,14,0,4,2,15.38461538,0,0,158,0,50,0.213,66.92,18.753,1 Indoor,1,25,1,7.9,1.5706E-06,7.648,72.84,28
286200,1.25,4,5,14,1,2,1,3,2,14,0,4,2,15.38461538,0,0,158,0,50,0.213,66.92,18.753,1 Indoor,2,25,1,7,0.00000214,2.917,77.4,22
286200,1.25,4,5,14,1,2,1,3,2,14,0,4,2,15.38461538,0,0,158,0,50,0.213,66.92,18.753,1 Indoor,2,25,1,7,3.6354E-06,3.712,82.93,14
423800,1.25,4,5,14,1,2,1,3,2,14,0,4,2,15.38461538,0,0,155,1,54,0.493,155.18,8.13,1 Indoor,1,25,1,7.9,2.6991E-07,6.045,99.14,28
423800,1.25,4,5,14,1,2,1,3,2,14,0,4,2,15.38461538,0,0,155,1,54,0.493,155.18,8.13,1 Indoor,1,25,1,7.9,3.1412E-06,6.43,24.36,28
423800,1.25,4,5,14,1,2,1,3,2,14,0,4,2,15.38461538,0,0,155,1,54,0.493,155.18,8.13,1 Indoor,2,25,1,7,4.8958E-07,2.789,99.14,28
423800,1.25,4,5,14,1,2,1,3,2,14,0,4,2,15.38461538,0,0,155,1,54,0.493,155.18,8.13,1 Indoor,2,25,1,7,7.5255E-07,2.924,99.14,28
423800,1.25,4,5,14,1,2,1,3,2,14,0,4,2,15.38461538,0,0,155,1,54,0.493,155.18,8.13,1 Indoor,1,25,1,7.9,3.1551E-07,3.2,84.29,28
423800,1.25,4,5,14,1,2,1,3,2,14,0,4,2,15.38461538,0,0,155,1,54,0.493,155.18,8.13,1 Indoor,1,25,1,7.9,2.0949E-06,5.403,16.9,21
423800,1.25,4,5,14,1,2,1,3,2,14,0,4,2,15.38461538,0,0,155,1,54,0.493,155.18,8.13,1 Indoor,2,25,1,7,5.1157E-07,1.592,84.29,28
423800,1.25,4,5,14,1,2,1,3,2,14,0,4,2,15.38461538,0,0,155,1,54,0.493,155.18,8.13,1 Indoor,2,25,1,7,2.4873E-06,2.082,44.54,20
39000,1.25,6,8,15.5,1,5,2,3,1,14,1,6,3,14.28571429,1,42.86,120,-15,8,0.23,1593.76,8.838509317,1 Indoor,5,25,1,6.5,9.4201E-07,0,66.12,92
39000,1.25,6,8,19,1,5,2,3,1,14,1,6,3,14.28571429,1,42.86,120,-15,8,0.23,1593.76,8.838509317,1 Indoor,5,25,1,6.5,5.6991E-07,0,35.76,92
39000,1.25,6,8,24.8,1,5,2,3,1,14,1,6,3,14.28571429,1,42.86,120,-15,8,0.23,1593.76,8.838509317,1 Indoor,5,25,1,6.5,3.485E-08,0,93.19,92
39000,1.25,6,8,27.7,1,5,2,3,1,14,1,6,3,14.28571429,1,42.86,120,-15,8,0.23,1593.76,8.838509317,1 Indoor,5,25,1,6.5,2.2801E-08,0,93.19,92
39000,1.25,6,8,34.4,1,5,2,3,1,14,1,6,3,14.28571429,1,42.86,120,-15,8,0.23,1593.76,8.838509317,1 Indoor,5,25,1,6.5,1.3588E-08,3.687,93.19,92
39000,1.25,6,8,44.5,1,5,2,3,1,14,1,6,3,14.28571429,1,42.86,120,-15,8,0.23,1593.76,8.838509317,1 Indoor,5,25,1,6.5,1.934E-09,19.15,93.19,92
2100,1.11,2,0,0,0,0,2,2,0,4,0,1,0,0,0,0,55,-41,87,0.23,409,8.98136646,1 Indoor,5,25,1,6.5,5.04605E-07,0,95.94,30
1200,1.11,2,0,0,0,0,2,2,0,4,0,1,0,0,0,0,35,-53.6,86,0.23,409,8.98136646,1 Indoor,5,25,1,6.5,1.81473E-07,0,95.94,30
43000,1.32,3,0,0,1,1,0,0,1,4,0,2,1,20,0,0,165,60,30.8,0.385,0.465662571,15.58441558,1 Indoor,7,60,1,9,0.000001024,0.07723,98.43,4
43000,1.32,3,0,0,1,1,0,0,1,4,0,2,1,20,0,0,165,60,30.8,0.385,0.465662571,15.58441558,1 Indoor,7,60,1,10,1.4734E-06,0.9272,98.43,4
43000,1.32,3,0,0,1,1,0,0,1,4,0,2,1,20,0,0,165,60,30.8,0.385,0.465662571,15.58441558,1 Indoor,7,60,1,9,4.2326E-08,N.A.,98.3,2
43000,1.32,3,0,0,1,1,0,0,1,4,0,2,1,20,0,0,165,60,30.8,0.1,62.6,20.87,1 Indoor,7,60,1,9,0.000000297,N.A.,98.3,2
43000,1.32,3,0,0,1,1,0,0,1,4,0,2,1,20,0,0,165,60,30.8,0.385,0.465662571,15.58441558,1 Indoor,7,60,1,8,7.9306E-06,0.454,89,4
147000,1.26,3,0,0,1,1,0,0,1,4,0,2,1,20,0,0,170,65,34.5,1,40600,2.03,2 Outdoor,2,23.5,1,8.2,8.4178E-10,0,98.3,600
235000,1.23,3,0,0,1,1,0,0,1,4,0,2,1,20,0,0,168,63,42.5,1,40600,2.03,2 Outdoor,2,23.5,1,8.2,6.1701E-10,130.8,93.19,600
99000,1.23,3,7,30,1,6,0,1,1,11,1,7,2,11.11111111,1,50,149,59,32,1,40600,2.03,2 Outdoor,2,23.5,1,8.2,1.4236E-08,11.29,93.19,100
40500,1.1438,6,0,0,0,0,5,5,0,10,0,2,1,12.5,0,0,59.6,-60,79,0.3,824,6.866666667,1 Indoor,7,37,1,7.4,8.7037E-08,0,86.5,15
206800,1.1438,6,6,7.3,0,0,5,7,2,20,0,4,2,12.5,0,0,55.5,-60,40,0.3,824,6.866666667,1 Indoor,7,37,1,7.4,2.2118E-06,0.2036,93.19,10
21168,1.25,8,0,0,0,0,6,6,0,12,0,4,2,16.66666667,0,0,102.2,-32,55.9,3,1840.54,0.41,0 Dark,6,30,0.65,7.46,2.0683E-07,11.35,5.959,180
21168,1.25,8,0,0,0,0,6,6,0,12,0,4,2,16.66666667,0,0,102.2,-32,55.9,3,405.27,1.01,0 Dark,6,25,0.65,7.46,2.0012E-07,6.464,61,180
21168,1.25,8,0,0,0,0,6,6,0,12,0,4,2,16.66666667,0,0,102.2,-32,57.6,3,1840.54,0.41,0 Dark,6,30,0.65,7.46,8.1644E-09,13.67,93.19,180
21168,1.25,8,0,0,0,0,6,6,0,12,0,4,2,16.66666667,0,0,102.2,-32,57.6,3,405.27,1.01,0 Dark,6,25,0.65,7.46,2.1933E-07,6.081,68,180
21168,1.25,8,0,0,0,0,6,6,0,12,0,4,2,16.66666667,0,0,102.1,-32,55.7,3,1840.54,0.41,0 Dark,6,30,0.65,7.46,1.9155E-07,9.692,3.903,180
21168,1.25,8,0,0,0,0,6,6,0,12,0,4,2,16.66666667,0,0,102.1,-32,55.7,3,405.27,1.01,0 Dark,6,25,0.65,7.46,2.2454E-07,11.33,54.28,180
735000,1.2,4,0,0,1,1,1,1,1,6,0,2,1,16.66666667,0,0,178,4,60,0.1,19200,20,1 Indoor,0,25,1,13,1.478E-09,3.907,97.52,28
735000,1.2,4,0,0,1,1,1,1,1,6,0,2,1,16.66666667,0,0,178,4,60,0.01,19200,200,1 Indoor,0,25,1,7,3.1979E-09,0,97.52,28
735000,1.2,4,0,0,1,1,1,1,1,6,0,2,1,16.66666667,0,0,178,4,60,0.01,19200,200,1 Indoor,0,25,1,12,5.7384E-09,2.737,97.52,28
735000,1.2,4,0,0,1,1,1,1,1,6,0,2,1,16.66666667,0,0,178,4,60,0.01,19200,200,1 Indoor,0,25,1,12.5,2.4745E-08,4.73,97.52,28
735000,1.2,4,0,0,1,1,1,1,1,6,0,2,1,16.66666667,0,0,178,4,60,0.01,19200,200,1 Indoor,0,25,1,13,4.5185E-08,3.941,97.52,28
151000,1.1438,6,0,0,0,0,5,5,0,10,0,2,1,12.5,0,0,57,-60,62,0.5,171,4.75,1 Indoor,0,37,1,7.2,5.8079E-09,0,86.5,14.16666667
2600,1.25,3,0,0,1,1,0,0,1,4,0,2,1,20,0,0,165,60,1,2,1144,1.181818182,0 Dark,0,37,1,5.4,5.1655E-07,16.06,100,40
2600,1.25,3,0,0,1,1,0,0,1,4,0,2,1,20,0,0,165,60,1,2,1144,1.181818182,0 Dark,0,37,1,7.4,3.228E-07,9.327,100,45
63882,1.23,10,8,25,0,0,8,14,0,28,0,8,4,15.38461538,0,0,94,-45,27,4,3937.7,0.41,0 Dark,5,58,0.531,7,9.8479E-08,8.869,93.19,168
63882,1.23,10,8,25,0,0,8,14,0,28,0,8,4,15.38461538,0,0,94,-45,27,4,3937.7,0.41,0 Dark,6,30,0.556,6.25,2.1462E-08,45.675,93.19,168
61710,1.25,8,0,0,0,0,6,6,0,12,0,4,2,16.66666667,0,0,112,-43.9,35,4,3937.7,0.41,0 Dark,5,58,0.531,7,3.2358E-08,33.789,93.19,168
61710,1.25,8,0,0,0,0,6,6,0,12,0,4,2,16.66666667,0,0,112,-43.9,35,4,3937.7,0.41,0 Dark,6,30,0.556,6.25,2.0453E-09,33.292,93.19,168
539000,1.22,4,0,0,1,1,1,1,1,6,0,2,1,16.66666667,0,0,175,6,67,0.2,0.126,30,0 Dark,4,20,1,7,3.8773E-06,3.673,78.55,22
100289,1.1438,6,2,30,0,0,5,7,0,14,0,2,1,10,0,0,60.5,-60,55,0.055,51.1,37.16,0 Dark,4,20,1,7,2.0288E-08,0,93.19,210
126000,1.1438,6,0,0,0,0,5,5,0,10,0,2,1,12.5,0,0,61.2,-60,53.04,0.055,51.1,37.16,0 Dark,4,20,1,7,6.0683E-06,14.84,78,25
126000,1.1438,6,0,0,0,0,5,5,0,10,0,2,1,12.5,0,0,61.2,-60,53.04,0.25,0.196,24,0 Dark,4,20,1,7,3.4838E-06,5.084,90,22
126000,1.1438,6,0,0,0,0,5,5,0,10,0,2,1,12.5,0,0,61.2,-60,53.04,0.055,51.1,37.16,0 Dark,4,20,1,7,7.0023E-07,0,100,63
483600,1.25,4,5,4.2,1,2,1,3,2,14,0,4,2,15.38461538,0,0,172,3,57,0.017,3900,117.64,0 Dark,4,20,1,7,6.6386E-08,241.64,99.14,392
483600,1.25,4,5,4.2,1,2,1,3,2,14,0,4,2,15.38461538,0,0,172,3,57,0.017,1800,117.64,0 Dark,4,20,1,7,7.1313E-08,152.04,100,392
320000,1.25,4,5,10,1,2,1,3,2,14,0,4,2,15.38461538,0,0,161,-0.9,53.56,0.017,50.34,118.45,0 Dark,4,20,1,7,3.5324E-06,0.5188,67,25
105000,1.22,4,0,0,1,1,1,1,1,6,0,2,1,16.66666667,0,0,169,2,49.3,0.05,453,40.27,0 Dark,5,58,0.478,7.6,2.9468E-06,21.02,93.19,35
600000,1.22,4,0,0,1,1,1,1,1,6,0,2,1,16.66666667,0,0,169.9,2,54.3,0.05,453,40.27,0 Dark,5,58,0.478,7.6,4.4051E-06,20.47,100,35
105000,1.22,4,0,0,1,1,1,1,1,6,0,2,1,16.66666667,0,0,157.5,-13.5,45.3,0.05,453,40.27,0 Dark,5,58,0.478,7.6,0.0000104,21.2,93.97,35
105000,1.22,4,0,0,1,1,1,1,1,6,0,2,1,16.66666667,0,0,155.7,-15.5,49,0.05,453,40.27,0 Dark,5,58,0.478,7.6,2.7384E-06,21.04,93.19,35
67600,1.1438,6,0,0,0,0,5,5,0,10,0,2,1,12.5,0,0,65,-60,52,0.22,77.28,9.757575758,1 Indoor,7,37,1,7.5,1.8067E-08,0,86.5,22
88300,1.1438,6,6,50,0,0,5,10,0,20,0,4,2,12.5,0,0,62,-60,47,0.22,77.28,9.757575758,1 Indoor,7,37,1,7.5,1.2373E-06,0.7906,100,22
88100,1.1438,6,6,50,0,0,5,10,0,20,0,4,2,12.5,0,0,63,-60,49,0.22,77.28,9.757575758,1 Indoor,7,37,1,7.5,1.9387E-07,0,93.19,22
86100,1.1438,6,6,50,0,0,5,10,0,20,0,4,2,12.5,0,0,62,-60,49,0.22,77.28,9.757575758,1 Indoor,7,37,1,7.5,9.8044E-08,0,100,22
62100,1.1438,6,6,50,0,0,5,10,0,20,0,4,2,12.5,0,0,60,-60,50,0.22,77.28,9.757575758,1 Indoor,7,37,1,7.5,1.9572E-07,0.6881,93.19,22
52000,1.1438,6,6,50,0,0,5,10,0,20,0,4,2,12.5,0,0,39,-60,28,0.22,77.28,9.757575758,1 Indoor,7,37,1,7.5,3.0104E-06,2.725,100,12
37100,1.1438,6,6,50,0,0,5,10,0,20,0,4,2,12.5,0,0,39,-60,24,0.22,77.28,9.757575758,1 Indoor,7,37,1,7.5,2.4421E-06,1.998,100,12
145000,1.1438,6,0,0,0,0,5,5,0,10,0,2,1,12.5,0,0,60,-60,62,0.2,161.2,10.46753247,1 Indoor,7,37,1,7.6,0.00003975,0.0099,85.76,0.583333333
300000,1.28,3,0,0,1,1,0,0,1,4,0,2,1,20,0,0,183,63,42.6,0.055,3880.739,36.45549988,1 Indoor,7,37,1,8.5,7.6424E-08,0,100,10
300000,1.28,3,0,0,1,1,0,0,1,4,0,2,1,20,0,0,182,60,40.9,0.055,3880.739,36.45549988,1 Indoor,7,37,1,8.5,9.9306E-08,0.07521,100,10
300000,1.28,3,0,0,1,1,0,0,1,4,0,2,1,20,0,0,180,57,32,0.055,3880.739,36.45549988,1 Indoor,7,37,1,8.5,1.8981E-07,0.4909,100,10
300000,1.28,3,0,0,1,1,0,0,1,4,0,2,1,20,0,0,178,54,19.7,0.055,3880.739,36.45549988,1 Indoor,7,37,1,8.5,3.5648E-07,0.6638,100,10
112200,1.25,4,5,7,1,2,1,3,2,14,0,4,2,15.38461538,0,0,161,-0.9,48,0.6,602.016,1.95,1 Indoor,6,30,1,5.5,5.15971E-07,0,99.14,20
112200,1.25,4,5,7,1,2,1,3,2,14,0,4,2,15.38461538,0,0,161,-0.9,48,0.6,602.016,1.95,1 Indoor,6,30,1,5.5,1.16423E-06,0,99.14,16
112200,1.25,4,5,7,1,2,1,3,2,14,0,4,2,15.38461538,0,0,161,-0.9,48,0.6,602.016,1.95,1 Indoor,6,30,1,5.5,3.22747E-07,0,99.14,42
112200,1.25,4,5,7,1,2,1,3,2,14,0,4,2,15.38461538,0,0,161,-0.9,48,0.6,602.016,1.95,1 Indoor,6,30,1,5.5,1.16295E-06,0,99.14,28
159400,1.25,4,5,7,1,2,1,3,2,14,0,4,2,15.38461538,0,0,160.5,-0.6,46,0.6,602.016,1.95,1 Indoor,6,30,1,5.5,6.41587E-07,0,99.14,20
159400,1.25,4,5,7,1,2,1,3,2,14,0,4,2,15.38461538,0,0,160.5,-0.6,46,0.6,602.016,1.95,1 Indoor,6,30,1,5.5,6.66257E-06,0,99.14,16
159400,1.25,4,5,7,1,2,1,3,2,14,0,4,2,15.38461538,0,0,160.5,-0.6,46,0.6,602.016,1.95,1 Indoor,6,30,1,5.5,8.87036E-07,0,99.14,42
159400,1.25,4,5,7,1,2,1,3,2,14,0,4,2,15.38461538,0,0,160.5,-0.6,46,0.6,602.016,1.95,1 Indoor,6,30,1,5.5,3.80718E-06,0,99.14,28
147000,1.25,4,5,7,1,2,1,3,2,14,0,4,2,15.38461538,0,0,160.5,-0.6,46,0.6,602.016,1.95,1 Indoor,6,30,1,5.5,3.7843E-07,0,99.14,20
198200,1.25,4,5,7,1,2,1,3,2,14,0,4,2,15.38461538,0,0,160,-0.2,46,0.6,602.016,1.95,1 Indoor,6,30,1,5.5,5.44912E-07,0,99.14,20
198200,1.25,4,5,7,1,2,1,3,2,14,0,4,2,15.38461538,0,0,160,-0.2,46,0.6,602.016,1.95,1 Indoor,6,30,1,5.5,6.66257E-06,0,99.14,16
198200,1.25,4,5,7,1,2,1,3,2,14,0,4,2,15.38461538,0,0,160,-0.2,46,0.6,602.016,1.95,1 Indoor,6,30,1,5.5,6.34531E-07,0,99.14,42
198200,1.25,4,5,7,1,2,1,3,2,14,0,4,2,15.38461538,0,0,160,-0.2,46,0.6,602.016,1.95,1 Indoor,6,30,1,5.5,3.80718E-06,0,99.14,28
191700,1.25,4,5,7,1,2,1,3,2,14,0,4,2,15.38461538,0,0,160,-0.2,46,0.6,602.016,1.95,1 Indoor,6,30,1,5.5,3.05343E-07,0,99.14,20
191700,1.25,4,5,7,1,2,1,3,2,14,0,4,2,15.38461538,0,0,160,-0.2,46,0.6,602.016,1.95,1 Indoor,6,30,1,5.5,6.62826E-07,0,99.14,16
191700,1.25,4,5,7,1,2,1,3,2,14,0,4,2,15.38461538,0,0,160,-0.2,46,0.6,602.016,1.95,1 Indoor,6,30,1,5.5,2.8154E-07,0,99.14,42
191700,1.25,4,5,7,1,2,1,3,2,14,0,4,2,15.38461538,0,0,160,-0.2,46,0.6,602.016,1.95,1 Indoor,6,30,1,5.5,1.33055E-06,0,99.14,28
184700,1.25,4,5,7,1,2,1,3,2,14,0,4,2,15.38461538,0,0,160,-0.2,46,0.6,602.016,1.95,1 Indoor,6,30,1,5.5,2.14736E-07,0,99.14,20
184700,1.25,4,5,7,1,2,1,3,2,14,0,4,2,15.38461538,0,0,160,-0.2,46,0.6,602.016,1.95,1 Indoor,6,30,1,5.5,1.80205E-07,0,99.14,42
238600,1.25,4,5,7,1,2,1,3,2,14,0,4,2,15.38461538,0,0,159,0.6,50,0.6,602.016,1.95,1 Indoor,6,30,1,5.5,2.58268E-07,0,99.14,20
238600,1.25,4,5,7,1,2,1,3,2,14,0,4,2,15.38461538,0,0,159,0.6,50,0.6,602.016,1.95,1 Indoor,6,30,1,5.5,5.46168E-07,0,99.14,16
238600,1.25,4,5,7,1,2,1,3,2,14,0,4,2,15.38461538,0,0,159,0.6,50,0.6,602.016,1.95,1 Indoor,6,30,1,5.5,2.32576E-07,0,99.14,42
238600,1.25,4,5,7,1,2,1,3,2,14,0,4,2,15.38461538,0,0,159,0.6,50,0.6,602.016,1.95,1 Indoor,6,30,1,5.5,8.43345E-07,0,99.14,28
256000,1.25,4,5,7,1,2,1,3,2,14,0,4,2,15.38461538,0,0,158,2.1,50,0.6,602.016,1.95,1 Indoor,6,30,1,5.5,2.76641E-07,0,99.14,20
256000,1.25,4,5,7,1,2,1,3,2,14,0,4,2,15.38461538,0,0,158,2.1,50,0.6,602.016,1.95,1 Indoor,6,30,1,5.5,6.10511E-07,0,99.14,16
256000,1.25,4,5,7,1,2,1,3,2,14,0,4,2,15.38461538,0,0,158,2.1,50,0.6,602.016,1.95,1 Indoor,6,30,1,5.5,2.8154E-07,0,99.14,42
256000,1.25,4,5,7,1,2,1,3,2,14,0,4,2,15.38461538,0,0,158,2.1,50,0.6,602.016,1.95,1 Indoor,6,30,1,5.5,9.51796E-07,0,99.14,28
160000,1.3,2,0,0,1,1,1,1,0,3,0,0,0,0,0,0,212,85,10,0.055,410.5,36.64935065,3 UV,5,25,1,7.5,7.2998E-10,0,93.19,60
30000,1.233,13,4,12.5,1,2,10,11,1,27,0,7,3,12.5,0,0,57,-27.5,20,0.35,57,6.52,1 Indoor,0,37,1,7.6,9.7546E-08,0,93.19,30
31000,1.233,13,4,11.1,1,2,10,11,1,27,0,7,3,12.5,0,0,58.07,-28.73,20,0.35,57,6.52,1 Indoor,0,37,1,7.6,1.934E-07,0,93.19,30
38000,1.38,10,0,0,4,4,2,2,0,8,0,4,2,14.28571429,1,60,248.9,71,7,0.25,465,8.27,1 Indoor,7,70,1,7.5,5.6389E-06,0.075,100,4
38000,1.38,10,0,0,4,4,2,2,0,8,0,4,2,14.28571429,1,60,248.9,71,7,0.25,465,8.27,1 Indoor,7,50,1,7.5,2.0625E-07,0,93.19,4
38000,1.38,10,0,0,4,4,2,2,0,8,0,4,2,14.28571429,1,60,248.9,71,7,0.25,465,8.27,1 Indoor,7,40,1,7.5,2.6167E-07,0,93.19,4
38000,1.38,10,0,0,4,4,2,2,0,8,0,4,2,14.28571429,1,60,248.9,71,7,0.25,465,8.27,1 Indoor,7,70,1,8,5.3667E-06,0.0939,100,4
65372,1.25,3,0,0,1,1,0,0,1,4,0,2,1,20,0,0,171,48,1,1,148,2.64,3 UV,0,37,1,7.4,8.0241E-07,40.04,86.23,84
55689,1.25,3,7,50,1,1,0,6,1,16,2,4,2,12.5,0,0,120,-15,8,1,148,2.64,3 UV,0,37,1,7.4,3.4507E-07,39.004,85.61,84
420000,1.25,9,4,30,2,3,3,4,3,20,0,6,3,15.78947368,0,0,142.4,6,52,0.15,3034.5,13.49,0 Dark,5,21,0.478,5.35,1.0429E-06,13.64,100,42
420000,1.25,9,4,30,2,3,3,4,3,20,0,6,3,15.78947368,0,0,142.4,6,52,0.15,3034.5,13.49,2 Outdoor,2,18.6,1,8.1,8.2303E-07,7.823,100,42
375000,1.25,9,4,40,2,3,3,4,3,20,0,6,3,15.78947368,0,0,138.8,5,51,0.175,3040.25,11.58,0 Dark,5,21,0.478,5.35,6.8484E-07,14.07,93.19,42
375000,1.25,9,4,40,2,3,3,4,3,20,0,6,3,15.78947368,0,0,138.8,5,51,0.175,3040.25,11.58,2 Outdoor,2,18.6,1,8.1,1.7072E-07,8.817,93.19,42
330000,1.25,9,4,50,2,3,3,4,3,20,0,6,3,15.78947368,0,0,138.4,4.8,50,0.175,3040.25,11.58,0 Dark,5,21,0.478,5.35,8.419E-07,13.3,93.19,42
330000,1.25,9,4,50,2,3,3,4,3,20,0,6,3,15.78947368,0,0,138.4,4.8,50,0.175,3040.25,11.58,2 Outdoor,2,18.6,1,8.1,1.0818E-07,10.47,93.19,42
347700,1.25,4,5,12,1,2,1,3,2,14,0,4,2,15.38461538,0,0,124.9,5,48,0.115,3026.45,17.54,0 Dark,5,21,0.478,5.35,1.3403E-06,12.33,100,42
347700,1.25,4,5,12,1,2,1,3,2,14,0,4,2,15.38461538,0,0,124.9,5,48,0.115,3026.45,17.54,2 Outdoor,2,18.6,1,8.1,2.8229E-07,11.19,100,42
260000,1.22,4,9,40,1,3,1,4,1,14,0,6,3,15.78947368,0,0,138,-35.6,56.8,0.175,3040.25,11.58,0 Dark,5,21,0.478,5.35,9.5104E-07,13.26,100,42
260000,1.22,4,9,40,1,3,1,4,1,14,0,6,3,15.78947368,0,0,138,-35.6,56.8,0.175,3040.25,11.58,2 Outdoor,2,18.6,1,8.1,1.765E-07,11.69,93.19,42
115000,1.26,6,0,0,5,5,1,1,0,7,0,5,0,0,1,83.33,240,198,80,0.385,0.465662571,15.58441558,0 Dark,5,58,0.478,8.05,5.1042E-07,10.32,100,94
88000,1.157,10,8,21,0,0,8,14,0,28,0,8,4,15.38461538,0,0,87,-39.6,46.7,0.21,134.72,10.02,0 Dark,5,58,0.478,8.05,4.9664E-07,24.64,100,93
88000,1.157,10,8,21,0,0,8,14,0,28,0,8,4,15.38461538,0,0,87,-39.6,46.7,0.21,134.72,10.02,0 Dark,5,58,0.478,8.05,0.0000055,10.46,93.19,60
467500,1.25,4,5,2,1,2,1,3,2,14,0,4,2,15.38461538,0,0,169.8,1.3,53.6,0.175,133.6,11.93,0 Dark,5,58,0.478,8.05,4.4942E-07,5.443,100,60
467500,1.25,4,5,2,1,2,1,3,2,14,0,4,2,15.38461538,0,0,169.8,1.3,53.6,0.175,133.6,11.93,0 Dark,5,58,0.478,8.05,0.000000511,2.537,100,93
38000,1.36,10,2,50,4,4,2,4,0,12,0,4,2,12.5,1,50,245,68,3.3,0.12,1050,16.85714286,2 Outdoor,2,25,1,7.9,6.0567E-11,251.6,93.19,375
38000,1.36,10,2,50,4,4,2,4,0,12,0,4,2,12.5,1,50,245,68,3.3,0.12,1050,16.85714286,0 Dark,2,25,1,7.9,1.6887E-10,0,93.19,357
434000,1.23,3,7,50,1,6,0,1,1,11,1,7,2,11.11111111,1,50,174,63.5,12.5,0.12,1050,16.85714286,2 Outdoor,2,25,1,7.9,3.0613E-09,136.1,93.19,362
434000,1.23,3,7,50,1,6,0,1,1,11,1,7,2,11.11111111,1,50,174,63.5,12.5,0.12,1050,16.85714286,0 Dark,2,25,1,7.9,2.3449E-09,42.51,93.19,375
33800,1.136,6,3,50,0,1,5,6,1,16,1,1,1,9.090909091,0,0,214,51,3.8,0.12,1050,16.85714286,2 Outdoor,2,25,1,7.9,1.6887E-10,0,93.19,357
33800,1.136,6,3,50,0,1,5,6,1,16,1,1,1,9.090909091,0,0,214,51,3.8,0.12,1050,16.85714286,0 Dark,2,25,1,7.9,7.1181E-10,2.516,93.19,363
137000,1.23,3,6,50,1,6,0,1,1,11,0,7,1,6.25,1,55.56,146,42.5,50,0.12,1050,16.85714286,2 Outdoor,2,25,1,7.9,1.3299E-08,0,93.19,356
137000,1.23,3,6,50,1,6,0,1,1,11,0,7,1,6.25,1,55.56,146,42.5,50,0.12,1050,16.85714286,0 Dark,2,25,1,7.9,1.1257E-08,0,93.19,370
42000,1.25,6,16,47.6,0,8,5,5,2,24,1,5,2,7.142857143,2,54.55,45.1,-32.5,60.4,0.1,160.2212253,20.4,1 Indoor,7,37,1,7.4,1.1794E-07,0,93.19,90
41000,1.25,6,16,67.5,0,8,5,5,2,24,1,5,2,7.142857143,2,54.55,43,-33.5,60.4,0.1,160.2212253,20.4,1 Indoor,7,37,1,7.4,7.5914E-08,0,93.19,90
40000,1.25,6,16,47.1,0,8,5,5,2,24,1,5,2,7.142857143,2,54.55,45.5,-32,60.4,0.1,160.2212253,20.4,1 Indoor,7,37,1,7.4,8.8426E-08,0,93.19,90
39000,1.25,6,16,75,0,8,5,5,2,24,1,5,2,7.142857143,2,54.55,42,-34.5,60.4,0.1,160.2212253,20.4,1 Indoor,7,37,1,7.4,7.0093E-08,0,93.19,90
160000,0.95,2,0,0,0,0,2,2,0,4,0,0,0,0,0,0,135,-100,69,0.04,419.5,50.26666667,1 Indoor,5,30,1,6.8,3.32626E-09,0,93.19,30
160000,0.95,2,0,0,0,0,2,2,0,4,0,0,0,0,0,0,135,-100,69,0.04,419.5,50.26666667,1 Indoor,6,30,1,7,2.5764E-08,0,93.19,30
160000,0.95,2,0,0,0,0,2,2,0,4,0,0,0,0,0,0,135,-100,69,0.04,419.5,50.26666667,1 Indoor,6,30,1,7,3.69448E-08,0,93.19,30
160000,1.26,3,0,0,1,1,0,0,1,4,0,2,1,20,0,0,170,65,37.6,0.49,0.754296396,12.24489796,1 Indoor,1,27,1,7.9,5.5E-09,2.809,98.43,28
120000,1.26,10,12,50,0,4,8,12,0,28,0,8,4,13.33333333,1,27.27,115,-36,10,0.47,0.693977817,12.76595745,1 Indoor,1,27,1,7.9,6.7431E-09,0,85.43,28
150000,1.19,8,0,0,0,0,6,6,0,12,0,4,2,16.66666667,0,0,114,-32,40,0.31,0.301907054,19.35483871,1 Indoor,1,27,1,7.9,6.12396E-09,0,68,28
61710,1.25,8,10,40,0,2,6,10,2,28,0,8,4,15.38461538,0,0,112,-43.9,35,0.39,0.477836243,15.38461538,1 Indoor,1,27,1,7.9,2.27955E-08,0,93.19,28
493050,1.22,10,22,20,2,6,4,16,2,44,0,12,6,13.63636364,1,18.75,126,-0.5,36.75,0.38,0.453645979,15.78947368,1 Indoor,1,27,1,7.9,2.4884E-07,4.404,47.47,28
493050,1.22,10,22,20,2,6,4,16,2,44,0,12,6,13.63636364,1,18.75,126,-0.5,36.75,0.02,2452.8,100.1142857,1 Indoor,1,27,1,7.9,4.69218E-08,0,93.19,28
493050,1.22,10,22,40,2,6,4,16,2,44,0,12,6,13.63636364,1,18.75,126,-0.5,36.75,0.4,0.502654825,15,1 Indoor,1,27,1,7.9,4.7187E-07,5.82,17.15,28
100000,1.26,22,10,40,4,6,12,16,2,44,0,12,6,13.63636364,1,18.75,115,-28,10,0.4,0.502654825,15,1 Indoor,1,27,1,7.9,1.4606E-08,0,85.43,28
100000,1.26,22,10,40,4,6,12,16,2,44,0,12,6,13.63636364,1,18.75,115,-28,10,0.02,2452.8,100.1142857,1 Indoor,1,27,1,7.9,4.86712E-09,0,85.43,28
493050,1.22,10,22,40,2,6,4,16,2,44,0,12,6,13.63636364,1,18.75,126,-0.5,36.75,0.02,2452.8,100.1142857,1 Indoor,1,27,1,7.9,8.96791E-09,0,93.19,28
493050,1.22,10,8,20,2,2,4,10,2,28,0,8,4,15.38461538,0,0,126,-0.5,36.75,0.37,0.430084034,16.21621622,1 Indoor,1,27,1,7.9,2.39645E-07,0,93.19,28
493050,1.22,10,8,40,2,2,4,10,2,28,0,8,4,15.38461538,0,0,126,-0.5,36.75,0.42,0.554176944,14.28571429,1 Indoor,1,27,1,7.9,8.87162E-08,0,93.19,28
493050,1.22,10,3,20,2,3,4,4,3,20,0,6,3,15.78947368,0,0,126,-0.5,36.75,0.42,0.554176944,14.28571429,1 Indoor,1,27,1,7.9,8.7789E-07,1.5,35.93,28
493050,1.22,10,3,20,2,3,4,4,3,20,0,6,3,15.78947368,0,0,126,-0.5,36.75,0.02,2452.8,100.1142857,1 Indoor,1,27,1,7.9,2.47642E-07,0,93.19,28
493050,1.22,10,3,40,2,3,4,4,3,20,0,6,3,15.78947368,0,0,126,-0.5,36.75,0.43,0.580880482,13.95348837,1 Indoor,1,27,1,7.9,8.2766E-07,1.943,37,28
493050,1.22,10,3,40,2,3,4,4,3,20,0,6,3,15.78947368,0,0,126,-0.5,36.75,0.02,2452.8,100.1142857,1 Indoor,1,27,1,7.9,9.98601E-08,0,93.19,28
137000,1.23,3,10,40,1,3,0,4,3,20,0,6,3,15.78947368,0,0,146,42.5,50,0.44,0.608212338,13.63636364,1 Indoor,1,27,1,7.9,1.5926E-07,1.253,85.43,28
137000,1.23,3,10,40,1,3,0,4,3,20,0,6,3,15.78947368,0,0,146,42.5,50,0.02,2452.8,100.1142857,1 Indoor,1,27,1,7.9,4.06428E-08,0,85.43,28
550000,1.19,4,6,11,1,2,1,4,2,16,0,4,2,14.28571429,0,0,126,0,20,0.44,0.608212338,13.63636364,1 Indoor,1,27,1,7.9,2.2812E-07,2.837,85.43,28
55200,1.22,4,5,23,1,1,1,2,3,14,0,4,2,15.38461538,0,0,212,5,21.83,0.115,286.21,17.78,1 Indoor,7,37,1,8,2.7139E-06,0.2017,93.19,1.666666667
29600,1.22,4,5,17,1,1,1,2,3,14,0,4,2,15.38461538,0,0,178,5,16.37,0.115,286.21,17.78,1 Indoor,7,37,1,8,2.2094E-06,0.0886,93.19,2.333333333
37800,1.22,4,5,9,1,1,1,2,3,14,0,4,2,15.38461538,0,0,174,5,8.87,0.115,286.21,17.78,1 Indoor,7,37,1,8,1.765E-07,0,93.19,2.333333333
50000,1.145,6,0,0,0,0,5,5,0,10,0,2,1,12.5,0,0,60,-60,55,0.12,1010.8,16.84666667,1 Indoor,6,28,1,6.8,0.000018231,0.7817,86.5,2
50000,1.145,6,6,30,0,5,5,6,0,17,0,7,1,5.263157895,1,41.67,60,-60,55,0.12,410.5,16.93333333,1 Indoor,4,20,1,6.8,9.1065E-07,3.521,93.19,12.5
50000,1.145,6,6,30,0,5,5,6,0,17,0,7,1,5.263157895,1,41.67,60,-60,55,0.12,410.5,16.93333333,1 Indoor,4,20,1,6.8,5.5556E-07,3.104,85.43,12.5
50000,1.145,6,6,30,0,5,5,6,0,17,0,7,1,5.263157895,1,41.67,60,-60,55,0.12,410.5,16.93333333,1 Indoor,5,35,1,6.8,3.9826E-08,0,85.43,81
50000,1.145,6,6,30,0,5,5,6,0,17,0,7,1,5.263157895,1,41.67,60,-60,55,5,78.54,1.2,1 Indoor,5,35,1,6.8,2.2778E-08,19.94,85.43,81
50000,1.145,6,6,30,0,5,5,6,0,17,0,7,1,5.263157895,1,41.67,60,-60,55,0.12,1010.8,16.84666667,1 Indoor,6,28,1,6.8,0.000021778,0.8342,100,2
330000,1.25,4,5,5,1,2,1,3,2,14,0,4,2,15.38461538,0,0,143,6.7,52,1.35,5.725552611,4.444444444,1 Indoor,2,30,1,7.9,3.3692E-08,122.6,84.29,217
330000,1.25,4,5,20,1,2,1,3,2,14,0,4,2,15.38461538,0,0,143,6.7,52,1.35,5.725552611,4.444444444,1 Indoor,2,30,1,7.9,3.0116E-08,69.1,84.29,217
330000,1.25,4,5,20,1,2,1,3,2,14,0,4,2,15.38461538,0,0,143,6.7,52,1.35,1634.86,1.78,2 Outdoor,2,19.5,1,8.1,7.0409E-09,0,99.14,390
330000,1.25,4,5,5,1,2,1,3,2,14,0,4,2,15.38461538,0,0,143,6.7,52,1.35,5.725552611,4.444444444,1 Indoor,2,30,1,7.9,2.8854E-08,122.6,84.29,217
330000,1.25,4,5,5,1,2,1,3,2,14,0,4,2,15.38461538,0,0,143,6.7,52,1.35,1634.86,1.78,2 Outdoor,2,19.5,1,8.1,3.044E-09,0,99.14,390
500000,1.5,6,0,0,5,5,1,1,0,7,0,5,0,0,1,83.33,257,61.4,30,1.35,5.725552611,4.444444444,1 Indoor,2,30,1,7.9,7.647E-08,44.23,85.43,217
531800,1.25,4,5,4.6,1,2,1,3,2,14,0,4,2,15.38461538,0,0,171.91,3.27,31.44,0.2,208,10.4,1 Indoor,0,37,1,7.4,4.7824E-08,1.142,99.14,49
531800,1.25,4,5,4.6,1,2,1,3,2,14,0,4,2,15.38461538,0,0,171.91,3.27,31.44,0.2,208,10.4,1 Indoor,7,37,1,7.4,1.9387E-07,3.155,99.14,49
455000,1.25,4,5,9.5,1,2,1,3,2,14,0,4,2,15.38461538,0,0,171.33,2.73,60.12,0.2,208,10.4,1 Indoor,0,37,1,7.4,5.0162E-08,0.5075,99.14,49
455000,1.25,4,5,9.5,1,2,1,3,2,14,0,4,2,15.38461538,0,0,171.33,2.73,60.12,0.2,208,10.4,1 Indoor,7,37,1,7.4,2.4664E-07,2.68,99.14,49
560000,1.25,4,5,20.7,1,2,1,3,2,14,0,4,2,15.38461538,0,0,171.06,1.81,25.83,0.2,208,10.4,1 Indoor,0,37,1,7.4,5.4317E-08,0,99.14,49
560000,1.25,4,5,20.7,1,2,1,3,2,14,0,4,2,15.38461538,0,0,171.06,1.81,25.83,0.2,208,10.4,1 Indoor,7,37,1,7.4,3.2141E-07,4.626,99.14,49
68300,1.25,4,6,12,1,2,1,4,2,16,0,4,2,14.28571429,0,0,113.5,-4.7,38.2,0.1,1812,20.13333333,1 Indoor,0,37,1,7.4,1.2563E-08,16.436,93.19,105
526100,1.25,4,6,12,1,2,1,4,2,16,0,4,2,14.28571429,0,0,110,2,25,0.1,1812,20.13333333,1 Indoor,0,37,1,7.4,4.3204E-09,0,93.19,105
36200,1.25,4,6,12,1,2,1,4,2,16,0,4,2,14.28571429,0,0,110,-4.8,40,0.1,1812,20.13333333,1 Indoor,0,37,1,7.4,1.5541E-08,11.242,93.19,105
10200,1.25,4,6,12,1,2,1,4,2,16,0,4,2,14.28571429,0,0,105,-4.9,45,0.1,1812,20.13333333,3 UV,0,37,1,7.4,2.4884E-08,4.4268,93.19,105
7300,1.25,4,6,12,1,2,1,4,2,16,0,4,2,14.28571429,0,0,100,-5,50,0.1,1812,20.13333333,3 UV,0,37,1,7.4,2.7778E-08,0,93.19,105
20000,1.11,2,3,30,0,1,2,2,1,8,0,3,1,12.5,0,0,67.8,-32.1,50,0.15,409,13.6,1 Indoor,7,37,1,8.6,0.000029278,0.3222,93.19,0.666666667
20000,1.11,2,3,30,0,1,2,2,1,8,0,3,1,12.5,0,0,67.8,-32.1,50,0.15,409,13.6,1 Indoor,0,37,1,8.6,1.45536E-05,0,93.19,0.666666667
137000,1.23,3,2,10,1,1,0,2,1,8,0,3,1,12.5,0,0,146,42.5,50,0.15,409,13.6,1 Indoor,7,37,1,8.6,0.000001875,0,93.19,2
137000,1.23,3,2,10,1,1,0,2,1,8,0,3,1,12.5,0,0,146,42.5,50,0.15,409,13.6,1 Indoor,0,37,1,8.6,2.05426E-07,0,93.19,2
137000,1.23,3,2,10,1,1,0,2,1,8,0,3,1,12.5,0,0,146,42.5,50,0.15,409,13.6,1 Indoor,0,37,1,10.6,3.9155E-08,6.031,93.19,45
104000,1.23,3,2,30,1,1,0,2,1,8,0,3,1,12.5,0,0,146,42.5,50,0.15,409,13.6,1 Indoor,7,37,1,8.6,5.2488E-06,0.1458,93.19,2
104000,1.23,3,2,30,1,1,0,2,1,8,0,3,1,12.5,0,0,146,42.5,50,0.15,409,13.6,1 Indoor,0,37,1,8.6,1.3665E-06,0,93.19,2
104000,1.23,3,2,30,1,1,0,2,1,8,0,3,1,12.5,0,0,146,42.5,50,0.15,409,13.6,1 Indoor,0,37,1,10.6,1.8727E-06,0,65,45
80000,1.23,3,2,50,1,1,0,2,1,8,0,3,1,12.5,0,0,149,45,50,0.15,409,13.6,1 Indoor,7,37,1,8.6,0.000012092,0.3035,93.19,0.666666667
80000,1.23,3,2,50,1,1,0,2,1,8,0,3,1,12.5,0,0,149,45,50,0.15,409,13.6,1 Indoor,0,37,1,8.6,8.64453E-06,0,93.19,0.666666667
140000,1.2,3,0,0,1,1,0,0,1,4,0,2,1,20,0,0,146,57.4,1.7,0.15,409,13.6,1 Indoor,7,37,1,8.6,0.000045889,0.2495,15.07,2
140000,1.2,3,0,0,1,1,0,0,1,4,0,2,1,20,0,0,146,57.4,1.7,0.15,409,13.6,1 Indoor,0,37,1,8.6,9.34E-08,N.A.,98.3,2
140000,1.2,3,0,0,1,1,0,0,1,4,0,2,1,20,0,0,146,57.4,1.7,0.15,409,13.6,1 Indoor,0,37,1,10.6,4.6424E-09,3.204,98.3,45
6000,1.1438,6,0,0,0,0,5,5,0,10,0,2,1,12.5,0,0,53.4,-60,30.2,0.5,640,4.266666667,1 Indoor,7,45,1,7.2,0.000036493,0,86.67,3
6000,1.1438,6,0,0,0,0,5,5,0,10,0,2,1,12.5,0,0,53.4,-60,30.2,0.5,640,4.266666667,1 Indoor,7,37,1,7.2,8.2556E-06,0.0647,86.5,3
160000,1.1438,6,0,0,0,0,5,5,0,10,0,2,1,12.5,0,0,60,-60,63.3,0.7,419.5,28.83809524,1 Indoor,7,30,1,7,7.33203E-08,0,86.5,0.75
398800,1.25,4,5,8,1,2,1,3,2,14,0,4,2,15.38461538,0,0,177,2,50,0.16,620.8,12.93,1 Indoor,5,35,0.4375,7.5,2.4815E-06,4.062,88.58,99
230000,1.25,4,5,15,1,2,1,3,2,14,0,4,2,15.38461538,0,0,150.18,-3.8,50.34,0.1,5020,20.08,1 Indoor,5,30,1,7.4,0.000002978,1.729,100,10
30000,1.25,18,20,25,1,2,9,15,6,50,4,7,5,10.20408163,2,6,25.2,-51.17,60.4,1,240,2.4,1 Indoor,0,55,1,2,1.3657E-07,0,93.19,28
30000,1.25,18,20,25,1,2,9,15,6,50,4,7,5,10.20408163,2,6,25.2,-51.17,60.4,1,240,2.4,1 Indoor,0,55,1,7.4,1.4641E-07,0,93.19,28
30000,1.25,18,20,25,1,2,9,15,6,50,4,7,5,10.20408163,2,6,25.2,-51.17,60.4,1,240,2.4,1 Indoor,7,55,1,7.4,0.000001309,0.2983,93.19,3
29000,1.25,18,20,17,1,2,9,15,6,50,4,7,5,10.20408163,2,31.58,24.7,-51.67,60.4,1,240,2.4,1 Indoor,0,55,1,2,1.0466E-07,0,93.19,28
