Repository: Ironarrow98/plastic

File: 2021_final_data.csv (part 4 of 4)
Molecular Weight (g/mol),Density (g/cm3),C in comononmer A,C in comononmer B,%B,CH in A,CH in A+B,CH2 in A,CH2 in A+B,CH3 in A+B,CH bonds A+B,N in A+B,O in A+B,C=O,%C=O,Rings,%C in rings,Tm(°C),Tg (°C),Crystallinity%,"Critical thickness of the specimen (Lcrit, mm)",Surface area (mm2),Specific surface area (mm2/mm3),Pretrement,Level,Temperature,Humidity,pH,k Biodegradation rate (s^-1) first-order,T Lag time (days),A%,Testing duration (days)
29000,1.25,18,20,17,1,2,9,15,6,50,4,7,5,10.20408163,2,31.58,24.7,-51.67,60.4,1,240,2.4,1 Indoor,0,55,1,7.4,6.5995E-08,0,93.19,28
29000,1.25,18,20,17,1,2,9,15,6,50,4,7,5,10.20408163,2,31.58,24.7,-51.67,60.4,1,240,2.4,1 Indoor,7,55,1,7.4,4.3854E-07,0,93.19,3
28000,1.25,18,20,45,1,2,9,15,6,50,4,7,5,10.20408163,2,6,24.4,-51.97,60.4,1,240,2.4,1 Indoor,0,55,1,2,1.2465E-07,0,93.19,28
28000,1.25,18,20,45,1,2,9,15,6,50,4,7,5,10.20408163,2,6,24.4,-51.97,60.4,1,240,2.4,1 Indoor,0,55,1,7.4,2.1991E-07,0,93.19,28
28000,1.25,18,20,45,1,2,9,15,6,50,4,7,5,10.20408163,2,6,24.4,-51.97,60.4,1,240,2.4,1 Indoor,7,55,1,7.4,1.8808E-06,0.06901,93.19,3
27000,1.25,18,20,33,1,2,9,15,6,50,4,7,5,10.20408163,2,6,23.5,-52.86,60.4,1,240,2.4,1 Indoor,0,55,1,2,1.1146E-07,0,93.19,28
27000,1.25,18,20,33,1,2,9,15,6,50,4,7,5,10.20408163,2,6,23.5,-52.86,60.4,1,240,2.4,1 Indoor,0,55,1,7.4,1.0292E-07,0,93.19,28
27000,1.25,18,20,33,1,2,9,15,6,50,4,7,5,10.20408163,2,6,23.5,-52.86,60.4,1,240,2.4,1 Indoor,7,55,1,7.4,8.3449E-07,0.3215,93.19,3
460000,1.22,4,6,5,1,2,1,4,2,16,0,4,2,14.28571429,0,0,142,-2.9,48.5,2,280,1.4,2 Outdoor,1,30,1,7.2,3.7566E-07,17.535,93.19,56
460000,1.22,4,6,5,1,2,1,4,2,16,0,4,2,14.28571429,0,0,142,-2.9,48.5,2,280,1.4,2 Outdoor,1,28.5,1,7.52,2.8307E-07,13.734,93.19,56
460000,1.22,4,6,5,1,2,1,4,2,16,0,4,2,14.28571429,0,0,142,-2.9,48.5,2,280,1.4,2 Outdoor,1,28,1,7.03,2.5976E-07,18.865,93.19,56
600000,1.22,4,0,0,1,1,1,1,1,6,0,2,1,16.66666667,0,0,169,2,54.3,2,280,1.4,2 Outdoor,1,30,1,7.2,3.5334E-07,16.758,97.52,56
600000,1.22,4,0,0,1,1,1,1,1,6,0,2,1,16.66666667,0,0,169,2,54.3,2,280,1.4,2 Outdoor,1,28.5,1,7.52,3.2887E-07,14.931,97.52,56
600000,1.22,4,0,0,1,1,1,1,1,6,0,2,1,16.66666667,0,0,169,2,54.3,2,280,1.4,2 Outdoor,1,28,1,7.03,2.8307E-07,22.834,97.52,56
680000,1.25,4,5,5,1,2,1,3,2,14,0,4,2,15.38461538,0,0,169.8,3.2,48.22,2,280,1.4,2 Outdoor,1,30,1,7.2,2.6091E-07,8.666,99.14,56
680000,1.25,4,5,5,1,2,1,3,2,14,0,4,2,15.38461538,0,0,169.8,3.2,48.22,2,280,1.4,2 Outdoor,1,28.5,1,7.52,2.3661E-07,8.477,99.14,56
680000,1.25,4,5,5,1,2,1,3,2,14,0,4,2,15.38461538,0,0,169.8,3.2,48.22,2,280,1.4,2 Outdoor,1,28,1,7.03,2.3942E-07,15.911,99.14,56
187000,1.25,4,5,4,1,2,1,3,2,14,0,4,2,15.38461538,0,0,163.2,2.6,75,0.12,398.72,16.95238095,1 Indoor,5,28,1,7.4,2.28816E-07,0,99.14,34
187000,1.25,4,5,4,1,2,1,3,2,14,0,4,2,15.38461538,0,0,163.2,2.6,75,0.12,398.72,16.95238095,1 Indoor,5,28,1,7.4,6.3403E-07,7.384,100,34
100000,1.34,2,3,10,0,1,1,1,1,6,0,4,2,22.22222222,0,0,202,63,31.5,0.12,398.72,16.95238095,1 Indoor,0,37,1,7.4,1.7106E-06,19.62,100,38
100000,1.34,2,3,10,0,1,1,1,1,6,0,4,2,22.22222222,0,0,202,63,31.5,0.12,398.72,16.95238095,1 Indoor,0,37,1,12,2.7731E-06,4.377,100,28
224500,1.23,3,3,50,1,2,0,0,2,8,0,4,2,20,0,0,167,60,5.6,0.12,293.76,17,1 Indoor,0,37,1,7.4,7.5729E-07,34.56,100,70
224500,1.23,3,3,50,1,2,0,0,2,8,0,4,2,20,0,0,167,60,5.6,0.12,293.76,17,1 Indoor,0,37,1,12,5.1551E-07,3.703,100,50
144000,1.29,2,6,50,1,6,1,2,0,10,0,6,0,0,1,62.5,187,49,14.47,0.12,3219.2,16.76666667,1 Indoor,7,37,1,4.8,5.8854E-06,0,25.21,72
144000,1.29,2,6,50,1,6,1,2,0,10,0,6,0,0,1,62.5,187,49,14.47,0.12,3219.2,16.76666667,1 Indoor,7,25,1,6.8,0.000099722,0,35.68,3
137000,1.23,3,6,50,1,6,0,1,1,11,0,7,1,6.25,1,55.56,146,42.5,50,0.17,3234,11.9,1 Indoor,0,55,1,7,1.3194E-06,0,27.32,28
100000,1.26,6,22,43,5,9,1,13,0,35,0,13,4,9.756097561,2,39.29,115,-28,10,0.18,3236,11.2,1 Indoor,0,55,1,7,8.9688E-08,0,93.19,28
500000,1.5,6,2,75,5,6,1,2,0,10,0,6,0,0,1,62.5,257,61.4,30,0.21,3242,9.6,1 Indoor,0,55,1,7,2.2685E-06,0,53.6,28
10000,1.23,3,6,10,1,2,0,3,2,14,0,4,2,15.38461538,0,0,147,57.5,25,3,654,1.211111111,1 Indoor,4,37,1,7.4,3.7373E-09,43.6,93.19,120
10000,1.23,3,6,20,1,2,0,3,2,14,0,4,2,15.38461538,0,0,146.5,57,22,3,654,1.211111111,1 Indoor,4,37,1,7.4,7.8021E-09,31.22,93.19,120
10000,1.23,3,6,30,1,2,0,3,2,14,0,4,2,15.38461538,0,0,146,56.9,21,3,654,1.211111111,1 Indoor,4,37,1,7.4,1.1215E-08,34.94,93.19,120
10000,1.23,3,15,10,1,4,0,9,2,28,0,7,3,12,1,11.11,146,56.8,20,3,654,1.211111111,1 Indoor,4,37,1,7.4,3.8843E-09,35.62,93.19,120
10000,1.23,3,15,20,1,4,0,9,2,28,0,7,3,12,1,11.11,145,56.5,19.5,3,654,1.211111111,1 Indoor,4,37,1,7.4,5.191E-09,30.55,93.19,120
10000,1.23,3,15,30,1,4,0,9,2,28,0,7,3,12,1,11.11,144,55.7,19,3,654,1.211111111,1 Indoor,4,37,1,7.4,8.9468E-09,35.26,93.19,120
99000,1.26,3,0,0,1,1,0,0,1,4,0,2,1,20,0,0,149,57.7,33,3,654,1.211111111,1 Indoor,4,37,1,7.4,6.0822E-10,100.58,98.3,120
330000,1.25,4,5,5,1,2,1,3,2,14,0,4,2,15.38461538,0,0,143,6.7,52,0.17,331.216,12.08,1 Indoor,2,30,1,7.9,1.3264E-06,5.869,92.52,116
420000,1.25,4,5,8,1,2,1,3,2,14,0,4,2,15.38461538,0,0,137.6,6.6,50,0.17,331.216,12.08,1 Indoor,2,30,1,7.9,1.0892E-06,4.992,97.37,116
345000,1.25,4,5,12,1,2,1,3,2,14,0,4,2,15.38461538,0,0,124.9,5,48,0.17,331.216,12.08,1 Indoor,2,30,1,7.9,1.3796E-06,5.485,89.6,116
345000,1.25,4,5,12,1,2,1,3,2,14,0,4,2,15.38461538,0,0,124.9,5,48,0.287,337.16,7.28,1 Indoor,2,30,1,7.9,5.912E-07,5.65,100,49
345000,1.25,4,5,12,1,2,1,3,2,14,0,4,2,15.38461538,0,0,124.9,5,48,0.287,337.16,7.28,1 Indoor,2,30,1,7.9,5.4734E-07,2.986,99.14,49
345000,1.25,4,5,12,1,2,1,3,2,14,0,4,2,15.38461538,0,0,124.9,5,48,0.287,337.16,7.28,2 Outdoor,2,17,1,7.9,6.978E-08,22.93,99.14,90
345000,1.25,4,5,12,1,2,1,3,2,14,0,4,2,15.38461538,0,0,124.9,5,48,0.287,337.16,7.28,2 Outdoor,2,17,1,7.9,1.1521E-07,24.99,99.14,90
390000,1.22,4,0,0,1,1,1,1,1,6,0,2,1,16.66666667,0,0,135.7,-0.3,50,0.17,331.216,12.08,1 Indoor,2,30,1,7.9,1.2581E-06,14.89,80.52,116
390000,1.22,4,0,0,1,1,1,1,1,6,0,2,1,16.66666667,0,0,135.6,-4.6,48,0.17,331.216,12.08,1 Indoor,2,30,1,7.9,0.000001625,8.545,81.74,116
390000,1.22,4,0,0,1,1,1,1,1,6,0,2,1,16.66666667,0,0,135.6,-4.6,48,0.158,330.61,12.97,1 Indoor,2,30,1,7.9,2.3067E-06,5.672,100,49
390000,1.22,4,0,0,1,1,1,1,1,6,0,2,1,16.66666667,0,0,135.6,-4.6,48,0.158,330.61,12.97,1 Indoor,2,30,1,7.9,3.3935E-07,5.15,97.52,49
390000,1.22,4,0,0,1,1,1,1,1,6,0,2,1,16.66666667,0,0,135.6,-4.6,48,0.158,330.61,12.97,2 Outdoor,2,17,1,7.9,6.0486E-08,23.64,97.52,90
390000,1.22,4,0,0,1,1,1,1,1,6,0,2,1,16.66666667,0,0,135.6,-4.6,48,0.158,330.61,12.97,2 Outdoor,2,17,1,7.9,2.0579E-07,27.54,97.52,90
335000,1.22,4,0,0,1,1,1,1,1,6,0,2,1,16.66666667,0,0,115.7,-1.5,52,0.17,331.216,12.08,1 Indoor,2,30,1,7.9,1.2569E-06,7.438,91.27,116
66000,1.1438,6,2,40,0,0,5,7,0,14,0,3,1,9.090909091,0,0,65.72,-46,48.78,0.2,45120,10.02666667,1 Indoor,6,50,1,5,3.3395E-08,0,93.19,150
65000,1.1438,6,0,0,0,0,5,5,0,10,0,2,1,12.5,0,0,64.28,-46.7,54.01,0.2,45120,10.02666667,1 Indoor,6,50,1,5,5.2199E-07,0,86.5,150
539000,1.22,4,0,0,1,1,1,1,1,6,0,2,1,16.66666667,0,0,175,6,67,0.26,820.8,7.89,1 Indoor,5,25,0.4375,7.4,9.5104E-07,2.027,97.52,15
539000,1.22,4,0,0,1,1,1,1,1,6,0,2,1,16.66666667,0,0,175,6,66,0.26,820.8,7.89,1 Indoor,5,25,0.4375,7.4,7.0822E-07,1.641,97.52,15
539000,1.22,4,0,0,1,1,1,1,1,6,0,2,1,16.66666667,0,0,175,6,65,0.26,820.8,7.89,1 Indoor,5,25,0.4375,7.4,0.000001191,1.559,97.52,15
265000,1.28,3,0,0,1,1,0,0,1,4,0,2,1,20,0,0,173,68,2,0.05,183.3,40.73,1 Indoor,2,25,1,7.9,1.0919E-09,0,100,70
1100000,1.28,3,0,0,1,1,0,0,1,4,0,2,1,20,0,0,179,66.25,36,0.1,204,20.4,1 Indoor,7,37,1,8.6,0.000001728,1.229,29.47,15
1100000,1.28,3,0,0,1,1,0,0,1,4,0,2,1,20,0,0,179,66.25,36,0.1,204,20.4,1 Indoor,7,30,1,7,8.5336E-09,0,100,15
290000,1.28,3,0,0,1,1,0,0,1,4,0,2,1,20,0,0,173,66,2,0.05,183.3,40.73333333,2 Outdoor,1,22.5,1,7.9,6.9537E-07,21.99,100,35
290000,1.28,3,0,0,1,1,0,0,1,4,0,2,1,20,0,0,173,66,2,0.05,183.3,40.73333333,1 Indoor,1,25,1,7.9,3.32352E-09,0,100,35
297000,1.28,3,0,0,1,1,0,0,1,4,0,2,1,20,0,0,178,65,43,0.05,183.3,40.73333333,2 Outdoor,1,22.5,1,7.9,1.5405E-07,13.21,100,35
297000,1.28,3,0,0,1,1,0,0,1,4,0,2,1,20,0,0,178,65,43,0.05,183.3,40.73333333,1 Indoor,1,25,1,7.9,3.32352E-09,0,100,35
191580,1.34,3,2,19,1,1,0,1,1,6,0,4,2,22.22222222,0,0,110,35.7,1,0.15,409,13.63333333,1 Indoor,0,37,1,13,0.000094889,0.0214,93.19,0.208333333
191580,1.34,3,2,19,1,1,0,1,1,6,0,4,2,22.22222222,0,0,110,35.7,1,0.15,409,13.63333333,1 Indoor,7,37,1,8.6,0.000014933,0,93.19,0.5
269000,1.22,4,0,0,1,1,1,1,1,6,0,2,1,16.66666667,0,0,174,5,57,0.05,183.3,40.73333333,2 Outdoor,1,22.5,1,7.9,8.5949E-07,3.263,71.67,35
269000,1.22,4,0,0,1,1,1,1,1,6,0,2,1,16.66666667,0,0,174,5,57,0.05,183.3,40.73333333,1 Indoor,1,25,1,7.9,2.7002E-08,10.82,97.52,35
354000,1.22,4,0,0,1,1,1,1,1,6,0,2,1,16.66666667,0,0,173,4,59,0.05,183.3,40.73,1 Indoor,2,25,1,7.9,1.6138E-08,0,97.52,70
229000,1.1438,6,0,0,0,0,5,5,0,10,0,2,1,12.5,0,0,63,-60,50,0.05,183.3,40.73333333,2 Outdoor,1,22.5,1,7.9,2.8681E-07,17.84,86.5,35
229000,1.1438,6,0,0,0,0,5,5,0,10,0,2,1,12.5,0,0,63,-60,50,0.05,183.3,40.73333333,1 Indoor,1,25,1,7.9,8.3715E-08,15,86.5,35
204000,1.1438,6,0,0,0,0,5,5,0,10,0,2,1,12.5,0,0,65,-60,52,0.1,204,20.4,1 Indoor,7,37,1,8.6,2.6238E-09,0,86.5,15
204000,1.1438,6,0,0,0,0,5,5,0,10,0,2,1,12.5,0,0,65,-60,52,0.1,204,20.4,1 Indoor,7,30,1,7,9.3808E-07,2.542,86.5,15
176000,1.1438,6,0,0,0,0,5,5,0,10,0,2,1,12.5,0,0,63,-60,56,0.05,183.3,40.73,1 Indoor,2,25,1,7.9,6.3294E-08,7.63,86.5,70
209330,1.28,3,3,50,1,2,0,0,2,8,0,4,2,20,0,0,140,38.2,75,0.15,409,13.63333333,1 Indoor,0,37,1,13,0.000061111,0.0134,93.19,0.208333333
209330,1.28,3,3,50,1,2,0,0,2,8,0,4,2,20,0,0,140,38.2,75,0.15,409,13.63333333,1 Indoor,7,37,1,8.6,2.7972E-06,0,93.19,0.5
200000,1.28,3,6,50,1,1,0,5,1,14,0,4,2,15.38461538,0,0,178,64,38.5,0.1,204,20.4,1 Indoor,7,37,1,8.6,3.4641E-06,2.103,56.79,15
200000,1.28,3,6,50,1,1,0,5,1,14,0,4,2,15.38461538,0,0,178,64,38.5,0.1,204,20.4,1 Indoor,7,30,1,7,1.7523E-07,1.211,93.19,15
193750,1.28,3,3,5,1,2,0,0,2,8,0,4,2,20,0,0,145.1,51,0,0.15,409,13.63333333,1 Indoor,0,37,1,13,0.000036333,0.0062,93.19,0.208333333
193750,1.28,3,3,5,1,2,0,0,2,8,0,4,2,20,0,0,145.1,51,0,0.15,409,13.63333333,1 Indoor,7,37,1,8.6,0.000011297,0,93.19,0.5
204600,1.28,3,0,0,1,1,0,0,1,4,0,2,1,20,0,0,166.8,53.3,1,0.15,409,13.63333333,1 Indoor,0,37,1,13,0.000034306,0.0125,100,0.208333333
204600,1.28,3,0,0,1,1,0,0,1,4,0,2,1,20,0,0,166.8,53.3,1,0.15,409,13.63333333,1 Indoor,7,37,1,8.6,0.000012042,0,100,0.5
192010,1.28,3,6,18,1,1,0,5,1,14,0,4,2,15.38461538,0,0,160.5,27.5,1.7,0.15,409,13.63333333,1 Indoor,0,37,1,13,0.000001705,0,93.19,0.208333333
192010,1.28,3,6,18,1,1,0,5,1,14,0,4,2,15.38461538,0,0,160.5,27.5,1.7,0.15,409,13.63333333,1 Indoor,7,37,1,8.6,3.3417E-06,0,93.19,0.5
173000,1.28,3,3,23,1,2,0,0,2,8,0,4,2,20,0,0,143.9,41.1,16.73,0.15,409,13.63333333,1 Indoor,0,37,1,13,0.00004375,0.00058875,93.19,0.208333333
173000,1.28,3,3,23,1,2,0,0,2,8,0,4,2,20,0,0,143.9,41.1,16.73,0.15,409,13.63333333,1 Indoor,7,37,1,8.6,9.4667E-06,0,93.19,0.5
210160,1.28,3,5,6,1,2,0,2,2,12,0,5,2,15.38461538,0,0,163,56.5,38.92,0.06,51.2,34.13333333,1 Indoor,7,37,1,8,5.5509E-06,0,100,10
195998,1.28,3,5,5,1,2,0,2,2,12,0,5,2,15.38461538,0,0,163.7,55.1,39.64,0.06,51.2,34.13333333,1 Indoor,7,37,1,8,6.5718E-06,0,70.58,10
170190,1.28,3,5,6,1,2,0,2,2,12,0,5,2,15.38461538,0,0,144.9,52.7,20.16,0.06,51.2,34.13333333,1 Indoor,7,37,1,8,6.4039E-06,0,100,10
127140,1.28,3,5,18,1,2,0,2,2,12,0,5,2,15.38461538,0,0,145.3,46.7,19.78,0.06,51.2,34.13333333,1 Indoor,7,37,1,8,7.6019E-06,0.179,90.47,10
104076,1.28,3,5,21,1,2,0,2,2,12,0,5,2,15.38461538,0,0,139.2,45.3,9.53,0.06,51.2,34.13333333,1 Indoor,7,37,1,8,0.000011806,0,100,5
93912,1.28,3,5,39,1,2,0,2,2,12,0,5,2,15.38461538,0,0,140,40,15,0.06,51.2,34.13333333,1 Indoor,7,37,1,8,8.9086E-06,0.104,100,5
70560,1.28,3,5,43,1,2,0,2,2,12,0,5,2,15.38461538,0,0,138,39,12,0.06,51.2,34.13333333,1 Indoor,7,37,1,8,1.8183E-06,0.519,93.19,10
69460,1.233,5,3,40,1,2,2,2,2,12,0,5,2,15.38461538,0,0,137,38,10,0.06,51.2,34.13333333,1 Indoor,7,37,1,8,9.044E-08,0,93.19,10
57222,1.233,5,0,0,1,1,2,2,1,8,0,3,1,12.5,0,0,104.5,-1.7,2.5,0.06,51.2,34.13333333,1 Indoor,7,37,1,8,4.9884E-08,0,93.19,10
53544,1.233,5,3,32,1,2,2,2,2,12,0,5,2,15.38461538,0,0,136,37,9,0.06,51.2,34.13333333,1 Indoor,7,37,1,8,1.2488E-07,0,93.19,10
51552,1.28,3,5,22,1,2,0,2,2,12,0,5,2,15.38461538,0,0,143.9,41.9,16.73,0.06,51.2,34.13333333,1 Indoor,7,37,1,8,0.000010573,0.1323,100,5
51552,1.28,3,5,22,1,2,0,2,2,12,0,5,2,15.38461538,0,0,143.9,41.9,16.73,0.06,51.2,34.13333333,1 Indoor,5,25,0.4375,8.5,4.1435E-07,0,19.81,70
34398,1.233,5,0,0,1,1,2,2,1,8,0,3,1,12.5,0,0,104,-1.3,2,0.06,51.2,34.13333333,1 Indoor,7,37,1,8,3.0914E-08,0,93.19,10
33117,1.28,3,5,42,1,2,0,2,2,12,0,5,2,15.38461538,0,0,138,39,12,0.06,51.2,34.13333333,1 Indoor,7,37,1,8,3.6829E-06,0.5875,100,7.5
33117,1.28,3,5,42,1,2,0,2,2,12,0,5,2,15.38461538,0,0,138,39,12,0.06,51.2,34.13333333,1 Indoor,5,25,0.4375,8.5,5.0162E-07,0,21.66,70
25020,1.233,5,3,32,1,2,2,2,2,12,0,5,2,15.38461538,0,0,132,33,6,0.06,51.2,34.13333333,1 Indoor,7,37,1,8,8.1389E-08,0.309,93.19,10
25020,1.233,5,3,32,1,2,2,2,2,12,0,5,2,15.38461538,0,0,132,33,6,0.06,51.2,34.13333333,1 Indoor,5,25,0.4375,8.5,8.1389E-08,0.309,93.19,70
18495,1.233,5,0,0,1,1,2,2,1,8,0,3,1,12.5,0,0,102,-3,1,0.06,51.2,34.13333333,1 Indoor,7,37,1,8,4.1042E-08,0,93.19,10
18495,1.233,5,0,0,1,1,2,2,1,8,0,3,1,12.5,0,0,102,-3,1,0.06,51.2,34.13333333,1 Indoor,5,25,0.4375,8.5,6.537E-09,0,93.19,70
309320,1.28,3,0,0,1,1,0,0,1,4,0,2,1,20,0,0,164,59.1,40.45,0.06,51.2,34.13333333,1 Indoor,7,37,1,8,2.0058E-06,0.1394,100,10
309320,1.28,3,0,0,1,1,0,0,1,4,0,2,1,20,0,0,164,59.1,40.45,0.06,51.2,34.13333333,1 Indoor,5,25,0.4375,8.5,3.0069E-08,0,100,70
144000,1.29,2,6,50,1,6,1,2,0,10,0,6,0,0,1,62.5,187,49,14.47,0.25,2055,8.22,1 Indoor,6,28,1,7,6.60162E-07,0,93.19,18
144000,1.29,2,6,50,1,6,1,2,0,10,0,6,0,0,1,62.5,187,49,14.47,0.25,2055,8.22,1 Indoor,6,28,1,7,5.35999E-07,0,93.19,18
144000,1.29,2,6,50,1,6,1,2,0,10,0,6,0,0,1,62.5,187,49,14.47,0.25,2055,8.22,1 Indoor,6,28,1,7,5.33621E-07,0,93.19,18
144000,1.29,2,6,50,1,6,1,2,0,10,0,6,0,0,1,62.5,187,49,14.47,0.25,2055,8.22,1 Indoor,6,28,1,7,9.88882E-07,0,93.19,18
144000,1.29,2,6,50,1,6,1,2,0,10,0,6,0,0,1,62.5,187,49,14.47,0.25,2055,8.22,1 Indoor,6,28,1,7,6.80117E-07,0,93.19,18
124250,1.29,2,6,40,1,6,1,2,0,10,0,6,0,0,1,62.5,187,54,25.85,0.25,2055,8.22,1 Indoor,6,28,1,7,4.3184E-07,0,93.19,18
124250,1.29,2,6,40,1,6,1,2,0,10,0,6,0,0,1,62.5,187,54,25.85,0.25,2055,8.22,1 Indoor,6,28,1,7,3.45759E-07,0,93.19,18
124250,1.29,2,6,40,1,6,1,2,0,10,0,6,0,0,1,62.5,187,54,25.85,0.25,2055,8.22,1 Indoor,6,28,1,7,6.51931E-07,0,93.19,18
124250,1.29,2,6,40,1,6,1,2,0,10,0,6,0,0,1,62.5,187,54,25.85,0.25,2055,8.22,1 Indoor,6,28,1,7,4.95832E-07,0,93.19,18
124250,1.29,2,6,40,1,6,1,2,0,10,0,6,0,0,1,62.5,187,54,25.85,0.25,2055,8.22,1 Indoor,6,28,1,7,4.59999E-07,0,93.19,18
104500,1.29,2,6,37.5,1,6,1,2,0,10,0,6,0,0,1,62.5,178,45,24.19,0.25,2055,8.22,1 Indoor,6,28,1,7,5.17836E-07,0,93.19,18
104500,1.29,2,6,37.5,1,6,1,2,0,10,0,6,0,0,1,62.5,178,45,24.19,0.25,2055,8.22,1 Indoor,6,28,1,7,5.83785E-07,0,93.19,18
104500,1.29,2,6,37.5,1,6,1,2,0,10,0,6,0,0,1,62.5,178,45,24.19,0.25,2055,8.22,1 Indoor,6,28,1,7,4.68236E-07,0,93.19,18
104500,1.29,2,6,37.5,1,6,1,2,0,10,0,6,0,0,1,62.5,178,45,24.19,0.25,2055,8.22,1 Indoor,6,28,1,7,5.20001E-07,0,93.19,18
104500,1.29,2,6,37.5,1,6,1,2,0,10,0,6,0,0,1,62.5,178,45,24.19,0.25,2055,8.22,1 Indoor,6,28,1,7,5.35999E-07,0,93.19,18
540000,1.22,4,0,0,1,1,1,1,1,6,0,2,1,16.66666667,0,0,175,6,67,0.385,0.465662571,15.58441558,1 Indoor,4,25,1,7,0.000013738,0.6187,84.2,4.833333333
540000,1.22,4,0,0,1,1,1,1,1,6,0,2,1,16.66666667,0,0,175,6,67,0.385,0.465662571,15.58441558,1 Indoor,4,25,1,7,0.000010459,0.5747,91.77,3.791666667
540000,1.22,4,0,0,1,1,1,1,1,6,0,2,1,16.66666667,0,0,175,6,67,0.385,0.465662571,15.58441558,1 Indoor,4,25,1,7,7.2558E-06,0.7905,85.54,5
540000,1.22,4,0,0,1,1,1,1,1,6,0,2,1,16.66666667,0,0,175,6,67,0.385,0.465662571,15.58441558,1 Indoor,5,25,1,7,0.000013368,2.766,89.9,6.125
48400,1.29,2,0,0,1,1,1,1,0,3,0,1,0,0,0,0,220,65,55,1,70,2.8,1 Indoor,6,25,1,7.5,2.3449E-06,0,30.87,41
48400,1.29,2,0,0,1,1,1,1,0,3,0,1,0,0,0,0,220,65,55,1,70,2.8,1 Indoor,6,25,1,7.5,1.8773E-06,0,88.53,41
72912,1.26,3,0,0,1,1,0,0,1,4,0,2,1,20,0,0,154.1106754,66,31.9,0.2,820,10.25,1 Indoor,5,37,1,7,6.33252E-10,0,98.3,180
147000,1.26,3,0,0,1,1,0,0,1,4,0,2,1,20,0,0,152,65,1.7,0.2,820,10.25,1 Indoor,0,37,1,7,1.22287E-10,0,98.3,180
147000,1.26,3,0,0,1,1,0,0,1,4,0,2,1,20,0,0,152,65,1.7,0.2,820,10.25,1 Indoor,0,58,1,7,2.93592E-07,0,98.3,180
61299,1.26,3,0,0,1,1,0,0,1,4,0,2,1,20,0,0,165,60,30.8,0.2,820,10.25,1 Indoor,5,37,1,7,1.06981E-09,0,98.3,180
42777,1.26,3,0,0,1,1,0,0,1,4,0,2,1,20,0,0,165,60,30.8,0.2,820,10.25,1 Indoor,5,37,1,7,2.19097E-09,0,98.3,180
41013,1.26,3,0,0,1,1,0,0,1,4,0,2,1,20,0,0,165,60,30.8,0.2,820,10.25,1 Indoor,5,37,1,7,6.59112E-09,0,98.3,180
20433,1.26,3,0,0,1,1,0,0,1,4,0,2,1,20,0,0,165,60,30.8,0.2,820,10.25,1 Indoor,5,37,1,7,3.88399E-08,0,98.3,180
1400000,1.147,4,0,0,1,1,1,1,1,6,0,2,1,16.66666667,0,0,175,6,71,0.09,1422.198994,22.35555556,2 Outdoor,1,28.4,1,7.25,3.7639E-08,30.9,97.52,160
1360000,1.147,4,0,0,1,1,1,1,1,6,0,2,1,16.66666667,0,0,175,6,70,5,196.34,0.9,2 Outdoor,1,28.4,1,7.25,6.3692E-08,18.71,97.52,160
1430000,1.147,4,5,11,1,2,1,3,2,14,0,4,2,15.38461538,0,0,172.72,2.6,71,5,196.34,0.9,2 Outdoor,1,28.4,1,7.25,5.2037E-08,13.56,99.14,160
1320000,1.147,4,5,11,1,2,1,3,2,14,0,4,2,15.38461538,0,0,170,3,69,0.09,1422.198994,22.35555556,2 Outdoor,1,28.4,1,7.25,1.6748E-08,54.01,99.14,160
147000,1.26,3,0,0,1,1,0,0,1,4,0,2,1,20,0,0,152,65,1.7,3.75,693.6047531,1.101754386,1 Indoor,7,45,1,8.5,0.00010425,0.1345,91.5,0.5
147000,1.26,3,0,0,1,1,0,0,1,4,0,2,1,20,0,0,152,65,1.7,3.75,693.6047531,1.101754386,1 Indoor,7,40,1,7.5,0.000061361,0.1155,37.43,0.5
230000,1.28,3,6,30,1,1,0,5,1,14,0,4,2,15.38461538,0,0,85,-6,0.1,0.4,216,5.4,1 Indoor,0,37,1,7.4,3.5847E-08,55.384,93.19,140
230000,1.28,3,6,30,1,1,0,5,1,14,0,4,2,15.38461538,0,0,85,-6,0.1,0.4,216,5.4,1 Indoor,0,37,1,7.4,3.411E-07,29.414,100,140
230000,1.28,3,6,30,1,1,0,5,1,14,0,4,2,15.38461538,0,0,85,-6,0.1,0.4,216,5.4,1 Indoor,7,37,1,7.4,1.1005E-07,26.208,93.19,84
230000,1.28,3,6,30,1,1,0,5,1,14,0,4,2,15.38461538,0,0,85,-6,0.1,0.4,216,5.4,1 Indoor,7,37,1,7.4,2.7745E-07,26.691,93.19,84
50672,1.22,4,6,6.5,1,2,1,4,2,16,0,4,2,14.28571429,0,0,146.45,-5.7,32.13,1,70,2.8,1 Indoor,2,25,1,7.2,2.8264E-07,4.132,93.78,148
50672,1.22,4,6,6.5,1,2,1,4,2,16,0,4,2,14.28571429,0,0,146.45,-5.7,32.13,1,70,2.8,1 Indoor,2,38,1,7.5,7.6065E-07,3.551,56.16,85
446203,1.22,4,6,7.1,1,2,1,4,2,16,0,4,2,14.28571429,0,0,128.8,-4.7,32.67,1,70,2.8,1 Indoor,2,25,1,7.2,1.3032E-07,40.56,68,195
446203,1.22,4,6,7.1,1,2,1,4,2,16,0,4,2,14.28571429,0,0,128.8,-4.7,32.67,1,70,2.8,1 Indoor,2,38,1,7.5,3.7303E-07,6.266,87.38,85
115290,1.11,2,6,3.7,0,0,2,7,0,14,0,3,1,9.090909091,0,0,71,-26,35,0.2,163.362818,10.4,1 Indoor,0,37,1,7.3,5.0012E-07,0,93.19,3
115290,1.11,2,6,3.7,0,0,2,7,0,14,0,3,1,9.090909091,0,0,71,-26,35,0.2,163.362818,10.4,1 Indoor,7,37,1,7.3,7.3368E-06,0.4534,93.19,3
112685,1.11,2,6,8.7,0,0,2,7,0,14,0,3,1,9.090909091,0,0,70,-27,33.2,0.2,163.362818,10.4,1 Indoor,0,37,1,7.3,5.6979E-07,0,93.19,3
112685,1.11,2,6,8.7,0,0,2,7,0,14,0,3,1,9.090909091,0,0,70,-27,33.2,0.2,163.362818,10.4,1 Indoor,7,37,1,7.3,6.8669E-06,0.257,93.19,3
237500,1.25,9,0,0,2,2,3,3,2,14,0,4,2,15.38461538,0,0,131.2,-2,59.5,0.7,737.83,3.07,1 Indoor,5,28,1,6.8,4.3461E-08,0,93.19,14.58333333
200000,1.25,9,0,0,2,2,3,3,2,14,0,4,2,15.38461538,0,0,137.5,0,50,0.7,737.83,3.07,1 Indoor,5,28,1,6.8,3.8773E-08,0,93.19,14.58333333
146000,1.25,9,2,30,2,2,3,5,2,18,0,5,2,12.5,0,0,262.8,-21.7,50,1,70,2.8,1 Indoor,0,37,1,7.4,4.2766E-08,0,93.19,35
125000,1.25,3,0,0,1,1,0,0,1,4,0,2,1,20,0,0,125,21,1,0.4,216,5.4,1 Indoor,0,37,1,7.4,2.6521E-08,0,75.09,140
143814,1.1438,6,0,0,0,0,5,5,0,10,0,2,1,12.5,0,0,60,-60,62,0.2,163.362818,10.4,1 Indoor,0,37,1,7.3,3.6574E-07,0,86.5,3
143814,1.1438,6,0,0,0,0,5,5,0,10,0,2,1,12.5,0,0,60,-60,62,0.2,163.362818,10.4,1 Indoor,7,37,1,7.3,7.0648E-06,0.4647,86.5,3
115000,1.26,6,0,0,5,5,1,1,0,7,0,5,0,0,1,83.33,240,198,80,0.385,0.465662571,15.58441558,1 Indoor,2,25,1,7.2,2.456E-07,2.57,95.87,148
115000,1.26,6,0,0,5,5,1,1,0,7,0,5,0,0,1,83.33,240,198,80,0.385,0.465662571,15.58441558,1 Indoor,2,38,1,7.5,9.9468E-07,2.466,62.69,85
142000,1.25,9,2,35,2,2,3,5,2,18,0,5,2,12.5,0,0,248,-22.7,50,1,70,2.8,1 Indoor,0,37,1,7.4,3.5984E-08,0,93.19,35
139000,1.25,9,0,0,2,2,3,3,2,14,0,4,2,15.38461538,0,0,146.3,1.9,50,0.7,737.83,3.07,1 Indoor,5,28,1,6.8,9.0255E-06,6.404,30.5,14.58333333
134000,1.25,9,2,40,2,2,3,5,2,18,0,5,2,12.5,0,0,239.9,-23.4,50,1,70,2.8,1 Indoor,0,37,1,7.4,3.662E-08,0,93.19,35
126000,1.25,9,2,45,2,2,3,5,2,18,0,5,2,12.5,0,0,253.1,-23.8,50,1,70,2.8,1 Indoor,0,37,1,7.4,3.8854E-08,0,93.19,35
450000,1.22,4,5,3,1,2,1,3,2,14,0,4,2,15.38461538,0,0,155.8,2.6,46.3,0.7,737.83,3.07,1 Indoor,5,28,1,6.8,1.3391E-06,9.789,99.14,14.58333333
118000,1.25,4,5,12,1,2,1,3,2,14,0,4,2,15.38461538,0,0,149,2,50,1,70,2.8,1 Indoor,0,37,1,7.4,9.5185E-10,0,99.14,35
209000,1.28,3,0,0,1,1,0,0,1,4,0,2,1,20,0,0,140,38,75,0.4,216,5.4,1 Indoor,0,37,1,7.4,7.6968E-09,0,100,140
209000,1.28,3,0,0,1,1,0,0,1,4,0,2,1,20,0,0,140,38,75,0.4,216,5.4,1 Indoor,0,37,1,7.4,8.9649E-08,2.0244,100,140
209000,1.28,3,0,0,1,1,0,0,1,4,0,2,1,20,0,0,140,38,75,0.4,216,5.4,1 Indoor,7,37,1,7.4,3.8261E-08,10.101,100,140
209000,1.28,3,0,0,1,1,0,0,1,4,0,2,1,20,0,0,140,38,75,0.4,216,5.4,1 Indoor,7,37,1,7.4,1.7262E-07,35.392,100,140
125000,1.25,3,0,0,1,1,0,0,1,4,0,2,1,20,0,0,125,21,1,0.4,216,5.4,1 Indoor,0,37,1,7.4,1.7808E-07,7.574,100,112
125000,1.25,3,0,0,1,1,0,0,1,4,0,2,1,20,0,0,125,21,1,0.4,216,5.4,1 Indoor,7,37,1,7.4,4.6429E-07,8.533,100,42
125000,1.25,3,0,0,1,1,0,0,1,4,0,2,1,20,0,0,125,21,1,0.4,216,5.4,1 Indoor,7,37,1,7.4,8.1796E-08,6.2699,75.09,42
540000,1.22,4,0,0,1,1,1,1,1,6,0,2,1,16.66666667,0,0,168.3,2,63.44,0.12,20048,16.70666667,0 Dark,5,40,0.478,7.6,1.1209E-06,5.53,81,35
450000,1.22,4,5,3,1,2,1,3,2,14,0,4,2,15.38461538,0,0,155,2.6,46.3,0.12,20048,16.70666667,0 Dark,5,40,0.478,7.6,1.1056E-06,5.525,81.4,35
600000,1.22,4,0,0,1,1,1,1,1,6,0,2,1,16.66666667,0,0,169,2,49.3,0.2,208,10.4,0 Dark,5,20,0.2,6.7,6.9444E-08,65.22,93.19,150
600000,1.22,4,0,0,1,1,1,1,1,6,0,2,1,16.66666667,0,0,168,1.5,48.5,0.2,208,10.4,0 Dark,5,20,0.2,6.7,7.3356E-09,50.12,93.19,150
600000,1.22,4,0,0,1,1,1,1,1,6,0,2,1,16.66666667,0,0,167,1,48,0.2,208,10.4,0 Dark,5,20,0.2,6.7,7.9005E-07,0,4.831,150
600000,1.56,4,0,0,1,1,1,1,1,6,0,2,1,16.66666667,0,0,169,2,88,0.2,134.4,10.5,1 Indoor,5,25,1,7,1.4653E-07,5.462,97.52,18
252000,1.56,4,5,8,1,2,1,3,2,14,0,4,2,15.38461538,0,0,157,5.8,76,0.2,134.4,10.5,1 Indoor,5,25,1,7,5.3125E-07,5.911,99.14,18
600000,1.22,4,0,0,1,1,1,1,1,6,0,2,1,16.66666667,0,0,169,2,88,0.2,208,10.4,0 Dark,5,20,0.2,6.7,1.0326E-07,14.91,97.52,112
252000,1.56,4,5,8,1,2,1,3,2,14,0,4,2,15.38461538,0,0,157,5.8,76,0.2,208,10.4,0 Dark,5,20,0.2,6.7,9.2141E-08,7.608,99.14,112
252000,1.25,9,0,0,2,2,3,3,2,14,0,4,2,15.38461538,0,0,157,5.8,76,0.2,208,10.4,0 Dark,5,20,0.2,6.7,4.64E-08,102.8,93.19,150
252000,1.25,9,0,0,2,2,3,3,2,14,0,4,2,15.38461538,0,0,155,2.6,46,0.2,208,10.4,0 Dark,5,20,0.2,6.7,3.3472E-08,92.07,93.19,150
252000,1.25,9,0,0,2,2,3,3,2,14,0,4,2,15.38461538,0,0,152,-3.8,50,0.2,208,10.4,0 Dark,5,20,0.2,6.7,1.4363E-08,57.3,93.19,150
772000,1.22,4,6,30,1,6,1,2,1,13,0,7,1,5.882352941,1,60,170.9,2,24.56,0.05,5010,40.08,1 Indoor,7,30,50,6.3,5.8267E-07,0,30.75,84
772000,1.22,4,6,50,1,6,1,2,1,13,0,7,1,5.882352941,1,60,170.2,2,19.1,0.05,5010,40.08,1 Indoor,7,30,50,6.3,8.6128E-07,0.8358,47.42,84
716000,1.22,7,6,30,2,7,2,3,1,16,0,9,2,9.090909091,1,46.15,169.2,2,34.1,0.05,5010,40.08,1 Indoor,7,30,50,6.3,5.1438E-07,0,25.88,84
716000,1.22,7,6,50,2,7,2,3,1,16,0,9,2,9.090909091,1,46.15,168.6,2,28.65,0.05,5010,40.08,1 Indoor,7,30,50,6.3,5.9706E-07,0,42.8,84
772000,1.25,4,0,0,1,1,1,1,1,6,0,2,1,16.66666667,0,0,173.1,4,53.55,0.05,5010,40.08,1 Indoor,7,30,50,6.3,3.5979E-07,0,5.514,84
716000,1.22,4,3,50,1,2,1,2,1,9,0,4,2,18.18181818,0,0,171.9,2.1,38.88,0.05,5010,40.08,1 Indoor,7,30,50,6.3,1.2867E-08,0,93.19,84
80000,1.1438,6,0,0,0,0,5,5,0,10,0,2,1,12.5,0,0,62.5,-59.3,60,0.05,6011,40.07333333,1 Indoor,6,30,1,7,5.1956E-08,8.275,86.5,120
80000,1.1438,6,0,0,0,0,5,5,0,10,0,2,1,12.5,0,0,60.7,-54.7,60,0.05,6011,40.07333333,1 Indoor,6,30,1,7,1.0797E-07,2.627,93.19,120
500000,1.5,6,0,0,5,5,1,1,0,7,0,5,0,0,1,83.33,257,61.4,30,2,1840,1.15,1 Indoor,6,28,1,6.8,1.5787E-06,2.3772,63.52,28
3000,1.11,2,4,33,0,1,2,3,1,10,0,3,1,11.11111111,0,0,55,-41,88,2,1138.827337,1.16,1 Indoor,0,37,1,7.4,2.7778E-08,7.056,93.19,84
3000,1.11,2,4,25,0,1,2,3,1,10,0,3,1,11.11111111,0,0,55,-41,88,2,1138.827337,1.16,1 Indoor,0,37,1,7.4,3.0704E-08,5.3284,93.19,84
473000,1.22,4,2,50,1,1,1,3,1,10,0,3,1,11.11111111,0,0,175,5,49,2,1138.827337,1.16,1 Indoor,0,37,1,7.4,2.1362E-08,10.262,93.19,84
60232,1.28,3,0,0,1,1,0,0,1,4,0,2,1,20,0,0,167,67,51.23,0.05,202,40.4,1 Indoor,7,37,1,8.6,0.000013322,0.1221,100,4
136306,1.28,3,4,5,1,1,0,4,1,12,0,4,1,9.090909091,0,0,167,57,52.72,0.05,202,40.4,1 Indoor,7,37,1,8.6,0.000012106,0.1247,93.59,4
81332,1.28,3,4,5,1,1,0,4,1,12,0,4,1,9.090909091,0,0,164,55,47.15,0.05,202,40.4,1 Indoor,7,37,1,8.6,0.000013345,0,89.4,4
58876,1.28,3,4,10,1,1,0,4,1,12,0,4,1,9.090909091,0,0,165,56,44.95,0.05,202,40.4,1 Indoor,7,37,1,8.6,0.000022604,0.08878,80.43,4
36724,1.28,3,4,20,1,1,0,4,1,12,0,4,1,9.090909091,0,0,154,54.5,35.6,0.05,202,40.4,1 Indoor,7,37,1,8.6,8.2315E-06,0.1684,57.83,4
36724,1.28,3,4,20,1,1,0,4,1,12,0,4,1,9.090909091,0,0,154,54.5,35.6,0.05,202,40.4,1 Indoor,7,37,1,8.6,7.3785E-06,0.1369,57.71,4
36724,1.28,3,4,20,1,1,0,4,1,12,0,4,1,9.090909091,0,0,154,54.5,35.6,0.05,202,40.4,1 Indoor,7,37,1,8.6,8.0289E-06,0.1574,55.34,4
35466,1.28,3,4,10,1,1,0,4,1,12,0,4,1,9.090909091,0,0,157,55,40.63,0.05,202,40.4,1 Indoor,7,37,1,8.6,0.000012731,0.007197,82.76,4
16480,1.28,3,4,30,1,1,0,4,1,12,0,4,1,9.090909091,0,0,147,54,25.7,0.05,202,40.4,1 Indoor,7,37,1,8.6,9.8623E-06,0.213,40.5,4
16480,1.28,3,4,30,1,1,0,4,1,12,0,4,1,9.090909091,0,0,147,54,25.7,0.05,202,40.4,1 Indoor,7,37,1,8.6,9.0995E-06,0.197,38.56,4
16480,1.28,3,4,30,1,1,0,4,1,12,0,4,1,9.090909091,0,0,147,54,25.7,0.05,202,40.4,1 Indoor,7,37,1,8.6,9.4502E-06,0.1339,36.39,4
260000,1.22,4,6,25,1,1,1,6,1,16,0,4,2,14.28571429,0,0,172.5,2,48.81,0.1,358.14,20.27,1 Indoor,4,30,1,1,4.1516E-06,2.515,93.19,6
260000,1.22,4,6,50,1,1,1,6,1,16,0,4,2,14.28571429,0,0,171.2,2,48,0.1,358.14,20.27,1 Indoor,4,30,1,1,2.6354E-06,4.615,93.19,8
540000,1.22,4,0,0,1,1,1,1,1,6,0,2,1,16.66666667,0,0,168.3,2,63.44,0.1,358.14,20.27,1 Indoor,4,30,1,1,1.5625E-06,1.568,97.52,7
80000,1.145,6,4,25,0,1,5,6,1,16,0,4,2,14.28571429,0,0,59,-59,60,0.1,358.14,20.27,1 Indoor,4,30,1,1,9.6111E-08,0,93.19,8
237500,1.24,4,5,18,1,2,1,3,2,14,0,4,2,15.38461538,0,0,130,-2,60,0.1,358.14,20.27,1 Indoor,5,30,1,1,3.1736E-06,2.58,99.14,10
237500,1.24,4,5,18,1,2,1,3,2,14,0,4,2,15.38461538,0,0,130,-2,60,0.1,358.14,20.27,1 Indoor,4,23,1,1,6.544E-07,2.189,99.14,20
237500,1.24,4,5,18,1,2,1,3,2,14,0,4,2,15.38461538,0,0,130,-2,60,0.1,358.14,20.27,1 Indoor,4,30,1,1,1.8993E-06,1.125,99.14,10
237500,1.24,4,5,18,1,2,1,3,2,14,0,4,2,15.38461538,0,0,130,-2,60,0.1,358.14,20.27,1 Indoor,4,37,1,1,2.3808E-06,0.1499,99.14,5
154000,1.26,3,0,0,1,1,0,0,1,4,0,2,1,20,0,0,91,53,1,0.1,204,20.4,1 Indoor,7,37,1,8,2.3507E-07,2.192,98.3,7
38000,1.23,3,0,0,1,1,0,0,1,4,0,2,1,20,0,0,170,65,0.3,0.1,204,20.4,1 Indoor,7,37,1,8,8.1481E-08,0.01068,93.19,7
19000,1.23,3,0,0,1,1,0,0,1,4,0,2,1,20,0,0,165,60,0,0.1,204,20.4,1 Indoor,7,37,1,8,7.5671E-08,0.2735,93.19,7
10000,1.23,3,0,0,1,1,0,0,1,4,0,2,1,20,0,0,160,55,0,0.1,204,20.4,1 Indoor,7,37,1,8,7.4433E-08,0.7467,93.19,7
214000,1.26,3,0,0,1,1,0,0,1,4,0,2,1,20,0,0,166,62,6.19,1,1720,2.15,1 Indoor,0,60,1,3.5,9.6319E-08,13.78,98.3,94
214000,1.26,3,0,0,1,1,0,0,1,4,0,2,1,20,0,0,166,62,6.19,1,1720,2.15,1 Indoor,0,60,1,9,4.6412E-08,5.253,98.3,94
160000,1.26,3,0,0,1,1,0,0,1,4,0,2,1,20,0,0,91,53,1,1,1720,2.15,1 Indoor,0,50,1,7,2.6238E-07,12.34,98.3,94
160000,1.26,3,0,0,1,1,0,0,1,4,0,2,1,20,0,0,91,53,1,1,1720,2.15,1 Indoor,0,60,1,7,8.5231E-07,7.47,98.3,94
680000,1.22,4,0,0,1,1,1,1,1,6,0,2,1,16.66666667,0,0,170,2,68.7,0.06,202.4,33.73,1 Indoor,7,37,1,7.4,0.000016525,0.0877,97.52,0.5
580000,1.25,4,4,4.7,1,1,1,4,1,12,0,4,2,16.66666667,0,0,165,3.5,63.4,0.06,202.4,33.73,1 Indoor,7,37,1,7.4,0.000047611,0.1189,99.14,0.5
380000,1.25,4,4,9.4,1,1,1,4,1,12,0,4,2,16.66666667,0,0,159,0.6,56.3,0.06,202.4,33.73,1 Indoor,7,37,1,7.4,0.000062167,0.1088,99.14,0.5
48400,1.29,2,0,0,1,1,1,1,0,3,0,1,0,0,0,0,220,65,55,0.01,2402.6,200.2166667,1 Indoor,4,35,1,7,4.7269E-07,0,90.05,6.958333333
48400,1.29,2,0,0,1,1,1,1,0,3,0,1,0,0,0,0,220,65,55,0.01,2402.6,200.2166667,1 Indoor,4,35,1,7,3.9155E-07,0.01124,90.05,9.708333333
29154,1.24,5,0,0,2,2,3,3,0,8,0,2,0,0,1,80,190,100,0,0.01,2402.6,200.2166667,1 Indoor,4,35,1,7,3.1157E-07,0,93.19,6.958333333
29154,1.24,5,0,0,2,2,3,3,0,8,0,2,0,0,1,80,190,100,0,0.01,2402.6,200.2166667,1 Indoor,4,35,1,7,2.4722E-07,1.612,93.19,6.958333333
29000,1.08,8,0,0,3,3,4,4,1,14,0,2,0,0,1,50,115,71,0,0.01,2402.6,200.2166667,1 Indoor,4,35,1,7,2.7269E-07,0,93.19,6.958333333
29000,1.08,8,0,0,3,3,4,4,1,14,0,2,0,0,1,50,115,71,0,0.01,2402.6,200.2166667,1 Indoor,4,35,1,7,1.5637E-07,0,93.19,6.958333333
29154,1.24,5,0,0,2,2,3,3,0,8,0,2,0,0,1,80,190,100,0,0.01,2402.6,200.2166667,1 Indoor,4,35,1,7,2.4271E-07,0,93.19,6.958333333
29154,1.24,5,0,0,2,2,3,3,0,8,0,2,0,0,1,80,190,100,0,0.01,2402.6,200.2166667,1 Indoor,4,35,1,7,1.765E-07,0,93.19,6.958333333
29154,1.24,5,0,0,2,2,3,3,0,8,0,2,0,0,1,80,190,100,0,0.01,2402.6,200.2166667,1 Indoor,4,35,1,7,1.1725E-07,0.237,93.19,6.958333333
48400,1.29,10,0,0,6,6,4,4,0,14,0,4,0,0,0,0,220,65,55,0.01,2402.6,200.2166667,1 Indoor,4,35,1,7,9.228E-08,0,93.19,9.708333333
48400,1.29,10,0,0,6,6,4,4,0,14,0,4,0,0,0,0,220,65,55,0.01,2402.6,200.2166667,1 Indoor,4,35,1,7,7.9387E-08,0,93.19,9.708333333
48400,1.29,10,0,0,6,6,4,4,0,14,0,4,0,0,0,0,220,65,55,0.01,2402.6,200.2166667,1 Indoor,4,35,1,7,4.9375E-08,0,93.19,9.708333333
100000,1.22,4,2,58.1,1,1,1,3,1,10,0,3,1,11.11111111,0,0,138.7,-33.3,29.9,0.15,612,13.6,0 Dark,4,30,1,7.4,4.1617E-08,0,93.19,21
540000,1.22,4,0,0,1,1,1,1,1,6,0,2,1,16.66666667,0,0,168.3,2,63.44,0.15,612,13.6,0 Dark,4,30,1,7.4,0.000000344,0,97.52,21
100000,1.22,4,2,30.4,1,1,1,3,1,10,0,3,1,11.11111111,0,0,138,-35.6,56.8,0.15,612,13.6,0 Dark,4,30,1,7.4,1.171E-08,0,93.19,21
100000,1.22,4,2,31.7,1,1,1,3,1,10,0,3,1,11.11111111,0,0,137.9,-54.3,49.4,0.15,612,13.6,0 Dark,4,30,1,7.4,1.7989E-08,0,93.19,21
100000,1.22,4,2,23,1,1,1,3,1,10,0,3,1,11.11111111,0,0,137.3,-32,47.4,0.15,612,13.6,0 Dark,4,30,1,7.4,5.1951E-09,0.566,93.19,21
100000,1.22,4,2,44.3,1,1,1,3,1,10,0,3,1,11.11111111,0,0,133.9,-39.7,18.5,0.15,612,13.6,0 Dark,4,30,1,7.4,3.917E-08,4.1146,93.19,21
252000,1.25,9,0,0,2,2,3,3,2,14,0,4,2,15.38461538,0,0,141.6,-2.9,55,3,224,1.17,1 Indoor,0,36.5,1,7.25,2.8356E-08,0,93.19,48
252000,1.25,9,0,0,2,2,3,3,2,14,0,4,2,15.38461538,0,0,141.6,-2.9,55,3,224,1.17,1 Indoor,0,36.5,1,7.25,1.3843E-07,0,93.19,48
252000,1.25,9,0,0,2,2,3,3,2,14,0,4,2,15.38461538,0,0,141.6,-2.9,55,3,224,1.17,1 Indoor,0,36.5,1,7.25,1.4595E-06,12.73,34.14,48
103500,1.34,3,2,25,1,1,0,1,1,6,0,4,2,22.22222222,0,0,70.1,52,1,0.1,4820,20.08333333,1 Indoor,0,37,1,7.4,1.6782E-07,92.61,93.19,140
103500,1.34,3,2,25,1,1,0,1,1,6,0,4,2,22.22222222,0,0,70.1,52,1,0.1,4820,20.08333333,1 Indoor,7,37,1,7.4,2.7199E-07,75.67,93.19,140
